Repository: DataForgeSci/RAPID

<div align="center">
<pre>
████████████╗╗    ██████████╗╗  ████████████╗╗  ████╗╗████████████╗╗
████████████╗╗    ██████████╗╗  ████████████╗╗  ████╗╗████████████╗╗
  ████╔╔════████╗╗████╔╔════████╗╗████╔╔════████╗╗████║║████╔╔════████╗╗
  ████╔╔════████╗╗████╔╔════████╗╗████╔╔════████╗╗████║║████╔╔════████╗╗
  ████████████╔╔╝╝██████████████║║████████████╔╔╝╝████║║████║║    ████║║
  ████████████╔╔╝╝██████████████║║████████████╔╔╝╝████║║████║║    ████║║
  ████╔╔════████╗╗████╔╔════████║║████╔╔══════╝╝  ████║║████║║    ████║║
  ████╔╔════████╗╗████╔╔════████║║████╔╔══════╝╝  ████║║████║║    ████║║
  ████║║    ████║║████║║    ████║║████║║          ████║║████████████╔╔╝╝
  ████║║    ████║║████║║    ████║║████║║          ████║║████████████╔╔╝╝
╚╚══╝╝    ╚╚══╝╝╚╚══╝╝    ╚╚══╝╝╚╚══╝╝          ╚╚══╝╝╚╚══════════╝╝
</pre>

</div>

# `RAPID` — Rietveld Analysis Pipeline with Intelligent Deep-learning

RAPID automates Rietveld refinement of powder X-ray diffraction (XRD) data using convolutional neural networks. A CNN predicts crystallographic and profile parameters from a diffraction pattern in a single forward pass (~2 ms), then initializes automated FullProf refinement. The three-stage pipeline covers data augmentation, CNN training, and automated refinement.

## Usage

1. **Data Augmentation**: Place `.cif` and `.dat` files in `dat_vestacif_files/`, configure `inputs.txt`, run `data_augmentation.bat`
2. **CNN Training**: Configure `CNN/macro_inputs/ML_inputs_1.txt`, run `CNN/train_CNN_macro.bat`
3. **XRD Analysis**: Run `xrd_analysis.bat` to identify unknown materials and perform automated refinement

For detailed usage instructions, input file formats, and configuration options, refer to **RAPID_manual.pdf**.

File: CNN/data/train_data/pbso4_20250514_173501/source_files/pbso4_vesta.cif

#======================================================================
# CRYSTAL DATA
#----------------------------------------------------------------------
data_VESTA_phase_1

_chemical_name_common                  'PbSO4 '
_cell_length_a                         8.47884(16)
_cell_length_b                         5.39673(10)
_cell_length_c                         6.95840(13)
_cell_angle_alpha                      90.000000
_cell_angle_beta                       90.000000
_cell_angle_gamma                      90.000000
_cell_volume                           318.402520
_space_group_name_H-M_alt              'P n m a'
_space_group_IT_number                 62

loop_
_space_group_symop_operation_xyz
   'x, y, z'
   '-x, -y, -z'
   '-x+1/2, -y, z+1/2'
   'x+1/2, y, -z+1/2'
   '-x, y+1/2, -z'
   'x, -y+1/2, z'
   'x+1/2, -y+1/2, -z+1/2'
   '-x+1/2, y+1/2, z+1/2'

loop_
   _atom_site_label
   _atom_site_occupancy
   _atom_site_fract_x
   _atom_site_fract_y
   _atom_site_fract_z
   _atom_site_adp_type
   _atom_site_U_iso_or_equiv
   _atom_site_type_symbol
   Pb         1.0     0.18749(10)  0.250000     0.16719(16) Uiso  0.017900 Pb
   S          1.0     0.0654(4)    0.250000     0.6834(4)   Uiso  0.005300 S
   O1         1.0     0.9077(2)    0.250000     0.5953(2)   Uiso  0.025200 O
   O2         1.0     0.1938(2)    0.250000     0.5432(2)   Uiso  0.018600 O
   O3         1.0     0.08103(12)  0.02708(16)  0.80905(16) Uiso  0.016700 O
