Repository: DataForgeSci/RAPID

<div align="center">
<pre>
████████████╗╗    ██████████╗╗  ████████████╗╗  ████╗╗████████████╗╗
████████████╗╗    ██████████╗╗  ████████████╗╗  ████╗╗████████████╗╗
  ████╔╔════████╗╗████╔╔════████╗╗████╔╔════████╗╗████║║████╔╔════████╗╗
  ████╔╔════████╗╗████╔╔════████╗╗████╔╔════████╗╗████║║████╔╔════████╗╗
  ████████████╔╔╝╝██████████████║║████████████╔╔╝╝████║║████║║    ████║║
  ████████████╔╔╝╝██████████████║║████████████╔╔╝╝████║║████║║    ████║║
  ████╔╔════████╗╗████╔╔════████║║████╔╔══════╝╝  ████║║████║║    ████║║
  ████╔╔════████╗╗████╔╔════████║║████╔╔══════╝╝  ████║║████║║    ████║║
  ████║║    ████║║████║║    ████║║████║║          ████║║████████████╔╔╝╝
  ████║║    ████║║████║║    ████║║████║║          ████║║████████████╔╔╝╝
╚╚══╝╝    ╚╚══╝╝╚╚══╝╝    ╚╚══╝╝╚╚══╝╝          ╚╚══╝╝╚╚══════════╝╝
</pre>

</div>

# `RAPID` — Rietveld Analysis Pipeline with Intelligent Deep-learning

RAPID automates Rietveld refinement of powder X-ray diffraction (XRD) data using convolutional neural networks. A CNN predicts crystallographic and profile parameters from a diffraction pattern in a single forward pass (~2 ms), then initializes automated FullProf refinement. The three-stage pipeline covers data augmentation, CNN training, and automated refinement.

## Usage

1. **Data Augmentation**: Place `.cif` and `.dat` files in `dat_vestacif_files/`, configure `inputs.txt`, run `data_augmentation.bat`
2. **CNN Training**: Configure `CNN/macro_inputs/ML_inputs_1.txt`, run `CNN/train_CNN_macro.bat`
3. **XRD Analysis**: Run `xrd_analysis.bat` to identify unknown materials and perform automated refinement

For detailed usage instructions, input file formats, and configuration options, refer to **RAPID_manual.pdf**.

File: CNN/data/train_data/tbbaco_20250627_033355/source_files/tbbaco.pcr
COMM   Tb2BaCoO5.pcr
! Current global Chi2 (Bragg contrib.) =      847.4    
NPATT      1       1 <- Flags for patterns (1:refined, 0: excluded)
W_PAT   1.000
!Nph Dum Ias Nre Cry Opt Aut
   1   0   0   0   0   0   1
!Job Npr Nba Nex Nsc Nor Iwg Ilo Res Ste Uni Cor Anm Int
   0   5   0   2   0   1   0   0   0   0   0   0   0   0   !->   Patt#:   1  !-> Patt#: 1
!
!File names of data(patterns) files
tbbaco.dat
!
!Mat Pcr NLI Rpa Sym Sho
   0   1   0   0   0   0
!Ipr Ppl Ioc Ls1 Ls2 Ls3 Prf Ins Hkl Fou Ana
   0   0   1   0   4   0   3  0   0   0   0  !-> Patt#: 1
!
! Lambda1  Lambda2    Ratio    Bkpos    Wdt    Cthm     muR   AsyLim   Rpolarz  2nd-muR -> Patt# 1
 1.540560 1.544330 0.50000 25.000 15.0000 0.9100 0.0000 60.00 0.0000 0.0000
!
!NCY  Eps  R_at  R_an  R_pr  R_gl
 1  0.10  1.00  1.00  1.00  1.00
!     Thmin       Step       Thmax    PSD    Sent0  -> Patt#: 1
     3.1200   0.020004   150.0000   0.000   0.000
!
! Excluded regions (LowT  HighT) for Pattern#  1
        0.00      15.00     
        130.00    180.50    
! 
!
       1    !Number of refined parameters
!
!  Zero    Code    SyCos    Code   SySin    Code  Lambda     Code MORE ->Patt# 1
  -0.02084    0.0    0.00000    0.0    0.00000    0.0    0.000000    0.00    0
!   Background coefficients/codes  for Pattern#  1  (Polynomial of 6th degree)
      285.357      -387.421      386.157      -197.968      48.493      -4.443
        0.00        0.00        0.00        0.00        0.00        0.00
!-------------------------------------------------------------------------------
!  Data for PHASE number:   1  ==> Current R_Bragg for Pattern#  1:    36.86
!-------------------------------------------------------------------------------
tbbaco
!
!Nat Dis Ang Jbt Isy Str Furth        ATZ     Nvk More
   5   0   0   0   0   0   0       3613.0464   0   0
!Contributions (0/1) of this phase to the  1 patterns
 1
!Irf Npr Jtyp  Nsp_Ref Ph_Shift for Pattern#  1
   0   5   0   0   0
! Pr1    Pr2    Pr3   Brind.   Rmua   Rmub   Rmuc     for Pattern#  1
  0.000  0.000  1.000  1.000  1.000  1.000  1.000
!
I m m m                   <--Space group symbol
!Atom   Typ       X        Y        Z     Biso       Occ     In Fin N_t Spc /Codes
!    beta11   beta22   beta33   beta12   beta13   beta23  /Codes
Ba Ba      0.50000  0.50000  0.00000  0.03045   0.12500   0   0   2    0  
                  0.00     0.00     0.00     0.00      0.00
      0.00000  0.00000  0.00000  0.00000  0.00000   0.00000
         0.00     0.00     0.00     0.00     0.00      0.00
Tb Tb      0.50000  0.00000  0.20342  0.03045   0.25000   0   0   2    0  
                  0.00     0.00     0.00     0.00      0.00
      0.00000  0.00000  0.00000  0.00000  0.00000   0.00000
         0.00     0.00     0.00     0.00     0.00      0.00
Co Co      0.00000  0.00000  0.00000  0.03045   0.12500   0   0   2    0  
                  0.00     0.00     0.00     0.00      0.00
      0.00000  0.00000  0.00000  0.00000  0.00000   0.00000
         0.00     0.00     0.00     0.00     0.00      0.00
O1 O       0.00000  0.23400  0.14800  0.03045   0.50000   0   0   2    0  
                  0.00     0.00     0.00     0.00      0.00
      0.00000  0.00000  0.00000  0.00000  0.00000   0.00000
         0.00     0.00     0.00     0.00     0.00      0.00
O2 O       0.50000  0.00000  0.00000  0.03045   0.12500   0   0   2    0  
                  0.00     0.00     0.00     0.00      0.00
      0.00000  0.00000  0.00000  0.00000  0.00000   0.00000
         0.00     0.00     0.00     0.00     0.00      0.00
!-------> Profile Parameters for Pattern #  1
!  Scale        Shape1      Bov      Str1      Str2      Str3   Strain-Model
  0.4335053E-03 0.54011 0.00000 0.00000 0.00000 0.00000 0
    0.00000     0.000     0.000     0.000     0.000     0.000
!       U         V          W           X          Y        GauSiz   LorSiz Size-Model
     0.026944    -0.027494     0.016703     0.006065     0.000000     0.000000     0.000000       0
      0.000      0.000      0.000      0.000      0.000      0.000      0.000      0.000
!     a          b         c        alpha      beta       gamma      #Cell Info
   3.755970   5.823800  11.551800  90.000000  90.000000  90.000000   
    0.00000    0.00000    0.00000    0.00000    0.00000    0.00000
!  Pref1    Pref2      Asy1     Asy2     Asy3     Asy4  
  0.00000  0.00000  0.09981  0.05520  0.00000  0.00000
     0.00     0.00     0.00     0.00     0.00     0.00
!  2Th1/TOF1    2Th2/TOF2  Pattern to plot
      15.000     120.040       1
