Repository: DataForgeSci/RAPID

<div align="center">
<pre>
████████████╗╗    ██████████╗╗  ████████████╗╗  ████╗╗████████████╗╗
████████████╗╗    ██████████╗╗  ████████████╗╗  ████╗╗████████████╗╗
  ████╔╔════████╗╗████╔╔════████╗╗████╔╔════████╗╗████║║████╔╔════████╗╗
  ████╔╔════████╗╗████╔╔════████╗╗████╔╔════████╗╗████║║████╔╔════████╗╗
  ████████████╔╔╝╝██████████████║║████████████╔╔╝╝████║║████║║    ████║║
  ████████████╔╔╝╝██████████████║║████████████╔╔╝╝████║║████║║    ████║║
  ████╔╔════████╗╗████╔╔════████║║████╔╔══════╝╝  ████║║████║║    ████║║
  ████╔╔════████╗╗████╔╔════████║║████╔╔══════╝╝  ████║║████║║    ████║║
  ████║║    ████║║████║║    ████║║████║║          ████║║████████████╔╔╝╝
  ████║║    ████║║████║║    ████║║████║║          ████║║████████████╔╔╝╝
╚╚══╝╝    ╚╚══╝╝╚╚══╝╝    ╚╚══╝╝╚╚══╝╝          ╚╚══╝╝╚╚══════════╝╝
</pre>

</div>

# `RAPID` — Rietveld Analysis Pipeline with Intelligent Deep-learning

RAPID automates Rietveld refinement of powder X-ray diffraction (XRD) data using convolutional neural networks. A CNN predicts crystallographic and profile parameters from a diffraction pattern in a single forward pass (~2 ms), then initializes automated FullProf refinement. The three-stage pipeline covers data augmentation, CNN training, and automated refinement.

## Usage

1. **Data Augmentation**: Place `.cif` and `.dat` files in `dat_vestacif_files/`, configure `inputs.txt`, run `data_augmentation.bat`
2. **CNN Training**: Configure `CNN/macro_inputs/ML_inputs_1.txt`, run `CNN/train_CNN_macro.bat`
3. **XRD Analysis**: Run `xrd_analysis.bat` to identify unknown materials and perform automated refinement

For detailed usage instructions, input file formats, and configuration options, refer to **RAPID_manual.pdf**.

File: CNN/saved_models/model_CeO2_100epochs_digit_zero0p0075_lp0p005_May13_2025/refinement_result/CeO2_20250511_111201/CeO2/Rietveld_Refinement/CNN_ML_refinement/cnn_refined.sum


        **********************************************************
        ** PROGRAM FullProf.2k (Version 8.10 - Oct2024-ILL JRC) **
        **********************************************************
                       M U L T I -- P A T T E R N                 
            Rietveld, Profile Matching & Integrated Intensity     
                 Refinement of X-ray and/or Neutron Data


    Date: 13/05/2025  Time: 10:38:34.653                              

 => PCR file code: cnn_refined
 => DAT file code: CeO2.dat             -> Relative contribution: 1.0000                                                            
 => Title:   CeO2_.pcr

 ==> CONDITIONS OF THIS RUN FOR PATTERN No.:  1

 => Global Refinement of X-ray powder diffraction data                                                                              
 => Global Refinement of X-ray powder diffraction data                                                                              
    Bragg-Brentano(X-rays) or Debye-Scherrer geometry(Neutrons)
 => The    7th default profile function was selected

 => X-Y type of data: 2theta/TOF/E(Kev) Intens sigma for pattern:  1
 => Wavelengths:  1.54056 1.54439
 => Cos(Monochromator angle)=   0.9100
 => Absorption correction (AC), muR-eff =   0.0000  0.0000
 => Base of peaks: 2.0*HW*   15.00
 ==> Angular range, step and number of points:
     2Thmin:      25.124260  2Thmax:     100.024261  Step:       0.025009  No. of points:   2997
 =>-------> Pattern#  1
 => Crystal Structure Refinement for phase: 1
 => The density (volumic mass) of phase 1 is:    7.214 g/cm3
 => Scor: 2.3303

 ==> RESULTS OF REFINEMENT:


 => No. of fitted parameters:    0


------------------------------------------------------------------------------
 => Phase No.  1 CeO2                                    F m -3 m            
------------------------------------------------------------------------------

 =>  No. of reflections for pattern#:   1:    22/2


 ==> ATOM PARAMETERS:

  Name      x     sx       y     sy       z      sz      B   sB   occ. socc.  Mult
 Ce      0.00000(   0)  0.00000(   0)  0.00000(   0)  0.040(  0)  0.021(  0)    4
 O       0.25000(   0)  0.25000(   0)  0.25000(   0)  0.855(  0)  0.042(  0)    8

 ==> PROFILE PARAMETERS FOR PATTERN#  1

 => Cell parameters      :
                              5.41155   0.00000
                              5.41155   0.00000
                              5.41155   0.00000
                             90.00000   0.00000
                             90.00000   0.00000
                             90.00000   0.00000
 
 => overall scale factor :      0.000667000     0.000000000
 => Eta(p-v) or m(p-vii) :    0.00000   0.00000
 => Overall tem. factor  :    0.00000   0.00000
 => Halfwidth parameters :    0.02173   0.00000
                             -0.03995   0.00000
                              0.01982   0.00000
 => Preferred orientation:    1.00000   0.00000
                              0.00000   0.00000
 => Asymmetry parameters :    0.00000   0.00000
                              0.07230   0.00000
                              0.00000   0.00000
                              0.00000   0.00000
 => X and y parameters   :    0.07482   0.00000
                              0.00000   0.00000
 => Strain parameters    :    0.00000   0.00000
                              0.00000   0.00000
                              0.00000   0.00000
 => Size parameters (G,L):    0.00000   0.00000
                              0.00000   0.00000

 => Add. shape parameters: 
                              0.00000   0.00000
                              0.00000   0.00000



 ==> GLOBAL PARAMETERS FOR PATTERN#  1


 => Zero-point:    -0.0189    0.0000
 => Background Polynomial Parameters ==>
                               34.331      0.0000    
                              -49.142      0.0000    
                               36.268      0.0000    
                              -11.120      0.0000    
                               1.2250      0.0000    
                               0.0000      0.0000    
 
 => Cos( theta)-shift parameter :   0.0000  0.0000
 => Sin(2theta)-shift parameter :   0.0000  0.0000

 ==> RELIABILITY FACTORS WITH ALL NON-EXCLUDED POINTS FOR PATTERN:  1

  => Cycle:  1 => MaxCycle: 10
 => N-P+C:  2995
 =>  R-factors (not corrected for background) for Pattern:  1
 => Rp:  13.3     Rwp:  18.7     Rexp:    7.36 Chi2:  6.49      L.S. refinement
 => Conventional Rietveld R-factors for Pattern:  1
 => Rp:  14.4     Rwp:  19.7     Rexp:    7.71 Chi2:  6.49    
 => Deviance:  0.202E+05     Dev*  :   6.677    
 => DW-Stat.:    0.6852     DW-exp:     1.8864
 => N-sigma of the GoF:      212.393

 ==> RELIABILITY FACTORS FOR POINTS WITH BRAGG CONTRIBUTIONS FOR PATTERN:  1

 => N-P+C:   847
 =>  R-factors (not corrected for background) for Pattern:  1
 => Rp:  12.3     Rwp:  16.9     Rexp:    4.04 Chi2:  17.6      L.S. refinement
 => Conventional Rietveld R-factors for Pattern:  1
 => Rp:  12.7     Rwp:  17.3     Rexp:    4.12 Chi2:  17.6    
 => Deviance:  0.153E+05     Dev*  :   17.97    
 => DW-Stat.:    0.8952     DW-exp:     1.7855
 => N-sigma of the GoF:      340.837

 => Global user-weigthed Chi2 (Bragg contrib.):   22.9    

     -----------------------------------------------------
     BRAGG R-Factors and weight fractions for Pattern #  1
     -----------------------------------------------------

 => Phase:  1     CeO2
 => Bragg R-factor:   3.74       Vol:  158.477( 0.000)  Fract(%):  100.00( 0.00)
 => Rf-factor=  1.83             ATZ:         688.286   Brindley:  1.0000

 
              CPU Time:     0.164 seconds
                            0.003 minutes

 => Run finished at:     Date: 13/05/2025  Time: 10:38:34.804
