Repository: DataForgeSci/RAPID

<div align="center">
<pre>
████████████╗╗    ██████████╗╗  ████████████╗╗  ████╗╗████████████╗╗
████████████╗╗    ██████████╗╗  ████████████╗╗  ████╗╗████████████╗╗
  ████╔╔════████╗╗████╔╔════████╗╗████╔╔════████╗╗████║║████╔╔════████╗╗
  ████╔╔════████╗╗████╔╔════████╗╗████╔╔════████╗╗████║║████╔╔════████╗╗
  ████████████╔╔╝╝██████████████║║████████████╔╔╝╝████║║████║║    ████║║
  ████████████╔╔╝╝██████████████║║████████████╔╔╝╝████║║████║║    ████║║
  ████╔╔════████╗╗████╔╔════████║║████╔╔══════╝╝  ████║║████║║    ████║║
  ████╔╔════████╗╗████╔╔════████║║████╔╔══════╝╝  ████║║████║║    ████║║
  ████║║    ████║║████║║    ████║║████║║          ████║║████████████╔╔╝╝
  ████║║    ████║║████║║    ████║║████║║          ████║║████████████╔╔╝╝
╚╚══╝╝    ╚╚══╝╝╚╚══╝╝    ╚╚══╝╝╚╚══╝╝          ╚╚══╝╝╚╚══════════╝╝
</pre>

</div>

# `RAPID` — Rietveld Analysis Pipeline with Intelligent Deep-learning

RAPID automates Rietveld refinement of powder X-ray diffraction (XRD) data using convolutional neural networks. A CNN predicts crystallographic and profile parameters from a diffraction pattern in a single forward pass (~2 ms), then initializes automated FullProf refinement. The three-stage pipeline covers data augmentation, CNN training, and automated refinement.

## Usage

1. **Data Augmentation**: Place `.cif` and `.dat` files in `dat_vestacif_files/`, configure `inputs.txt`, run `data_augmentation.bat`
2. **CNN Training**: Configure `CNN/macro_inputs/ML_inputs_1.txt`, run `CNN/train_CNN_macro.bat`
3. **XRD Analysis**: Run `xrd_analysis.bat` to identify unknown materials and perform automated refinement

For detailed usage instructions, input file formats, and configuration options, refer to **RAPID_manual.pdf**.

File: CNN/saved_models/model_CeO2_100epochs_digit_zero0p0075_lp0p005_May13_2025/refinement_result/CeO2_20250511_111201/CeO2/Rietveld_Refinement/output_analysis/analysis_report.dat
# Rietveld Refinement Analysis Report
# Generated: 2025-05-13_10-38-43
# Crystal Structure: cubic

# Space Group: F m -3 m            
 -

# Explanation:
#   RefinementType: CNN ML or Solution refinement
#   Rp(%)         : Conventional Rietveld Rp in percent (Bragg-Only)
#   Rwp(%)        : Conventional Rietveld Rwp in percent (Bragg-Only)
#   Re(%)         : Expected Rwp in percent (Bragg-Only)
#   Chi²          : Goodness of fit (Rwp/Re)² (Bragg-Only)
#   ZeroShift     : final zero shift (degrees)
#   Background    : first background coefficient
#   Biso_Ce      : isotropic displacement parameter for Ce
#   Biso_O      : isotropic displacement parameter for O
#   Scale         : final scale factor
#   a             : cubic lattice parameter (Å)
#   U, V, W       : final peak shape parameters
#   Status        : parse result from .out (OK, NO_OUT, etc.)
#   FirstBragg    : first bragg peak 2theta from .prf

# IMPORTANT: All R-factors (Rp, Rwp, Re, Chi²) are from 'Points with Bragg Contributions' section:
#   * These values are calculated only over the data points overlapping actual Bragg peaks
#   * Conventional Rietveld Rp: Basic ratio of total absolute difference to total intensity
#   * Rwp: Weighted difference ratio, typically your main index
#   * Re: Ideal Rwp if only noise remains
#   * Chi²: (Rwp/Re)², checking if you match the data within random error

# NOTE: Background parameter was omitted from CNN training/prediction
#       Background values for CNN results are taken from original PCR files

# RefinementType        Rp(%)      Rwp(%)     Re(%)      Chi²      ZeroShift     Background    Biso_Ce     Biso_O      Scale      a          U        V        W     FirstBragg   Status
CNN_ML                  12.700    17.300     4.120    17.560     -0.01888     34.33100   0.03968   0.85527    0.000667    5.411551   0.02173  -0.03995   0.01982    28.52680  OK
Solution                12.600    16.700     4.100    16.470     -0.01850     34.33100   0.03938   0.84886    0.000644    5.411427   0.02155  -0.03966   0.01966    28.52790  OK
