Repository: DataForgeSci/RAPID

<div align="center">
<pre>
████████████╗╗    ██████████╗╗  ████████████╗╗  ████╗╗████████████╗╗
████████████╗╗    ██████████╗╗  ████████████╗╗  ████╗╗████████████╗╗
  ████╔╔════████╗╗████╔╔════████╗╗████╔╔════████╗╗████║║████╔╔════████╗╗
  ████╔╔════████╗╗████╔╔════████╗╗████╔╔════████╗╗████║║████╔╔════████╗╗
  ████████████╔╔╝╝██████████████║║████████████╔╔╝╝████║║████║║    ████║║
  ████████████╔╔╝╝██████████████║║████████████╔╔╝╝████║║████║║    ████║║
  ████╔╔════████╗╗████╔╔════████║║████╔╔══════╝╝  ████║║████║║    ████║║
  ████╔╔════████╗╗████╔╔════████║║████╔╔══════╝╝  ████║║████║║    ████║║
  ████║║    ████║║████║║    ████║║████║║          ████║║████████████╔╔╝╝
  ████║║    ████║║████║║    ████║║████║║          ████║║████████████╔╔╝╝
╚╚══╝╝    ╚╚══╝╝╚╚══╝╝    ╚╚══╝╝╚╚══╝╝          ╚╚══╝╝╚╚══════════╝╝
</pre>

</div>

# `RAPID` — Rietveld Analysis Pipeline with Intelligent Deep-learning

RAPID automates Rietveld refinement of powder X-ray diffraction (XRD) data using convolutional neural networks. A CNN predicts crystallographic and profile parameters from a diffraction pattern in a single forward pass (~2 ms), then initializes automated FullProf refinement. The three-stage pipeline covers data augmentation, CNN training, and automated refinement.

## Usage

1. **Data Augmentation**: Place `.cif` and `.dat` files in `dat_vestacif_files/`, configure `inputs.txt`, run `data_augmentation.bat`
2. **CNN Training**: Configure `CNN/macro_inputs/ML_inputs_1.txt`, run `CNN/train_CNN_macro.bat`
3. **XRD Analysis**: Run `xrd_analysis.bat` to identify unknown materials and perform automated refinement

For detailed usage instructions, input file formats, and configuration options, refer to **RAPID_manual.pdf**.

File: CNN/saved_models/model_pbso4_100epochs_digit_finetune_zero0p05_May07_2025/refinement_result/pbso4_20250504_214555/pbso4/Rietveld_Refinement/solution_refinement/pbso4.out (part 1 of 2)


        **********************************************************
        ** PROGRAM FullProf.2k (Version 8.10 - Oct2024-ILL JRC) **
        **********************************************************
                       M U L T I -- P A T T E R N                 
            Rietveld, Profile Matching & Integrated Intensity     
                 Refinement of X-ray and/or Neutron Data


    Date: 07/05/2025  Time: 01:57:14.425                              

 => PCR file code: pbso4
 => DAT file code: pbso4.dat            -> Relative contribution: 1.0000                                                            

 ==> CONDITIONS OF THIS RUN FOR PATTERN No.:  1

 => Global Refinement of neutron powder data                                                                                        
 => Title:   PbSO4.pcr

 => Number of phases:    1
 => Number of excluded regions:    2
 => Number of scattering factors supplied:    0
 => March-Dollase model for preferred orientation
 => Conventional weights: w=1.0/Variance(yobs)
 => Asymmetry correction as in J.Appl.Cryst. 26,128(1993)
 => Background refined by polynomial function
 => The    7th default profile function was selected
 => T-C-H Pseudo-Voigt function 
    This function is convoluted with asymmetry due to axial 
    divergence as formulated by: 
    van Laar and Yelon, J. Appl. Cryst. 17, 47(1984).
    and using the method of:
    Finger, Cox and Jephcoat, J. Appl. Cryst. 27, 892 (1994).
    Fortran 90 module adapted from function PROFVAL (in F77) : 
    L.W. Finger, J. Appl. Cryst. 31, 111 (1998).


 ==> INPUT/OUTPUT OPTIONS:

 => Generate file *.PRF for plot
 => Output Integrated Intensities
 => Generate new input file *.PCR

 => Data in D1A,D2B format as prepared by D1A(D2B)SUM for pattern:  1
 => Plot pattern at each cycle
 => Wavelengths:  1.91200 1.91200
 => Alpha2/Alpha1 ratio:   1.0000
 => Cos(Monochromator angle)=   0.0000
 => Asymmetry correction for angles lower than  160.000 degrees
 => Absorption correction (AC), muR-eff =   0.0000  0.0000
 => Base of peaks: 2.0*HW*    6.00

 => Number of cycles:   10
 => Relaxation factors ==>    for coordinates:  1.00
 => for anisotropic temperature factors:  1.00
 => for halfwidth/strain/size/further parameters:  1.00
 => for lattice constants and propagation vectors:  1.00
 => EPS-value for convergence:    0.1

 => Excluded regions for Pattern#  1
    From     to
      0.0000     10.0000
    154.0000    180.0000

 => Number of Least-Squares parameters varied:     0

 =>--------------------------->
 =>------->  PATTERN number:  1
 =>--------------------------->
 => Global parameters and codes ==>
 => Zero-point:    -0.0880    0.0000
 => Background parameters and codes ==>
 => Origin of polynomial at 2theta/TOF/E(KeV):   70.000  
  207.88      40.365      44.014     -20.712     -39.305      7.3530    
        0.00        0.00        0.00        0.00        0.00        0.00
 => Perpendicular Displacement parameter and code:     0.00    0.00
 => Parallel      Displacement parameter and code:     0.00    0.00

 => Reading Intensity data  =>>

 -> Heading of input data:

   ->   Title:  PbSO4 D1A(ILL)(Rietveld Refinement Round Robin, R.J. Hill, JApC 25, 589 (1992)                                                     

   ->    Step:  0.050
   ->   Thmin:   10.000
   -> Monitors:   10000.  10000.
 ==> Angular range, step and number of points:
     2Thmin:      10.000000  2Thmax:     155.449997  Step:       0.050000  No. of points:   2910
 --------------------------------------------------------------------------------
 => Phase  No. 1
      pbso4                                                                 
 --------------------------------------------------------------------------------
 =>-------> Pattern#  1
 => Crystal Structure Refinement
 => Preferred orientation vector:   0.0000  0.0000  1.0000

 =>-------> Data for PHASE: 1
 => Number of atoms:    5
 => Number of distance  constraints:    0
 => Number of angle     constraints:    0

 => Symmetry information on space group: P n m a             
 -> The multiplicity of the general position is:   8
 -> The space group is Centric (-1 at origin)   
 -> Lattice type  P: { 000 }                                       
 -> Reduced set of symmetry operators:

  No.  IT   Symmetry symbol    Rotation part     Associated Translation
   1: ( 1)   1            -->     ( x, y, z) + {  0.0000  0.0000  0.0000}
   2: ( 4)   2 ( x, 0, 0) -->     ( x,-y,-z) + {  0.5000  0.5000  0.5000}
   3: ( 3)   2 ( 0, y, 0) -->     (-x, y,-z) + {  0.0000  0.5000  0.0000}
   4: ( 2)   2 ( 0, 0, z) -->     (-x,-y, z) + {  0.5000  0.0000  0.5000}


        Information on Space Group: 
        --------------------------- 

 =>   Number of Space group:  62
 =>  Hermann-Mauguin Symbol: P n m a
 =>             Hall Symbol: -P 2ac 2n
 =>            Setting Type: IT (Generated from Hermann-Mauguin symbol)
 =>          Crystal System: Orthorhombic
 =>              Laue Class: mmm
 =>             Point Group: mmm
 =>         Bravais Lattice: P
 =>          Lattice Symbol: oP
 =>  Reduced Number of S.O.:   4
 =>    General multiplicity:   8
 =>          Centrosymmetry: Centric (-1 at origin)
 =>  Generators (exc. -1&L):   2
 =>         Asymmetric unit:  0.000 <= x <=  0.500
                              0.000 <= y <=  0.250
                              0.000 <= z <=  1.000
 => Centring vectors:  0
                                                                                                    

 => List of all Symmetry Operators and Symmetry Symbols

 => SYMM(  1): x,y,z                             Symbol: 1
 => SYMM(  2): x+1/2,-y+1/2,-z+1/2               Symbol: 2 (1/2,0,0) x,1/4,1/4
 => SYMM(  3): -x,y+1/2,-z                       Symbol: 2 (0,1/2,0) 0,y,0
 => SYMM(  4): -x+1/2,-y,z+1/2                   Symbol: 2 (0,0,1/2) 1/4,0,z
 => SYMM(  5): -x,-y,-z                          Symbol: -1 0,0,0
 => SYMM(  6): -x+1/2,y+1/2,z+1/2                Symbol: n (0,1/2,1/2) 1/4,y,z
 => SYMM(  7): x,-y+1/2,z                        Symbol: m x,1/4,z
 => SYMM(  8): x+1/2,y,-z+1/2                    Symbol: a x,y,1/4

 => Special Wyckoff Positions for P n m a
 
    Multp     Site        Representative Coordinates (centring translations excluded)
      4       c              x,1/4,z             x+1/2,1/4,-z+1/2    -x,3/4,-z                               
                             -x+1/2,3/4,z+1/2                                                                
 
      4       b              0,0,1/2             1/2,1/2,0           0,1/2,1/2                               
                             1/2,0,0                                                                         
 
      4       a              0,0,0               1/2,1/2,1/2         0,1/2,0                                 
                             1/2,0,1/2                                                                       
 

 => Initial parameters ==>
 Atom    Ntyp                  X         Y         Z         B         occ.         in  fin  Spc  Mult
                             B11       B22       B33       B12       B13       B23
 Pb     Pb                 0.18749   0.25000   0.16719   1.41333   0.50000           0    0    0    4
                 Codes:    0.00000   0.00000   0.00000   0.00000   0.00000
                 Betas:    0.00000   0.00000   0.00000   0.00000   0.00000   0.00000
                 Codes:    0.00000   0.00000   0.00000   0.00000   0.00000   0.00000
 S      S                  0.06540   0.25000   0.68340   0.41847   0.50000           0    0    0    4
                 Codes:    0.00000   0.00000   0.00000   0.00000   0.00000
                 Betas:    0.00000   0.00000   0.00000   0.00000   0.00000   0.00000
                 Codes:    0.00000   0.00000   0.00000   0.00000   0.00000   0.00000
 O1     O                  0.90770   0.25000   0.59530   1.98971   0.50000           0    0    0    4
                 Codes:    0.00000   0.00000   0.00000   0.00000   0.00000
                 Betas:    0.00000   0.00000   0.00000   0.00000   0.00000   0.00000
                 Codes:    0.00000   0.00000   0.00000   0.00000   0.00000   0.00000
 O2     O                  0.19380   0.25000   0.54320   1.46860   0.50000           0    0    0    4
                 Codes:    0.00000   0.00000   0.00000   0.00000   0.00000
                 Betas:    0.00000   0.00000   0.00000   0.00000   0.00000   0.00000
                 Codes:    0.00000   0.00000   0.00000   0.00000   0.00000   0.00000
 O3     O                  0.08103   0.02708   0.80905   1.31858   1.00000           0    0    0    8
                 Codes:    0.00000   0.00000   0.00000   0.00000   0.00000
                 Betas:    0.00000   0.00000   0.00000   0.00000   0.00000   0.00000
                 Codes:    0.00000   0.00000   0.00000   0.00000   0.00000   0.00000

 => It is assumed that THE FIRST GIVEN SITE plus all the other atoms 
    occupying THE SAME POSITION have a total full occupation (no vacancies!)
  (if this is not the case, change the order of atoms to obtain correct values for the content of the unit cell)
    The given occupation factors have been obtained mutiplying m/M by   0.5000
      -> Atom: Pb  ,  Chemical element: PB  Atomic Mass:   207.2000
      -> Atom: S   ,  Chemical element: S   Atomic Mass:    32.0600
      -> Atom: O   ,  Chemical element: O   Atomic Mass:    15.9994
      -> Atom: O   ,  Chemical element: O   Atomic Mass:    15.9994
      -> Atom: O   ,  Chemical element: O   Atomic Mass:    15.9994
 => The given value of ATZ is       1213.03 the program has calculated:        1213.03
    The value of ATZ given in the input PCR file will be used for quantitative analysis
 => The chemical content of the unit cell is: 
       4.0000 Pb   +   4.0000 S    +   4.0000 O    +   4.0000 O    +   8.0000 O      
 => The normalized site occupation numbers in % are: 
     100.0000 Pb     :      100.0000 S      :      100.0000 O1     :      100.0000 O2     :      100.0000 O3       
 => The density (volumic mass) of the compound is:    6.326 g/cm3

 =>-------> PROFILE PARAMETERS FOR PATTERN:  1

 => Overall scale factor:    1.48041    
 => ETA (p-Voigt) OR M (Pearson VII):   0.0000
 => Overall temperature factor:      0.00000
 => Halfwidth U,V,W:      0.15562    -0.45592     0.41911
 => X and Y parameters:       0.0000      0.0917
 => Direct cell parameters:    8.4788   5.3967   6.9584  90.0000  90.0000  90.0000
 => Preferred orientation parameters:   1.0000  0.0000
 => Asymmetry parameters     :      0.37392     0.03717    -0.32821     0.00000
 => Strain parameters        :      0.00000     0.00000     0.00000
 => Size   parameters        :      0.00000     0.00000
 => Further shape parameters (S_L and D_L):   0.00000   0.00000
    S_L is source width/detector distance
    D_L is detector width/detector distance

 ==> CODEWORDS FOR PROFILE PARAMETERS of PATTERN#  1

 => Overall scale factor:    0.000
 => ETA (p-Voigt) OR M (Pearson VII):    0.000
 => Overall temperature factor:    0.000
 => Halfwidth U,V,W:    0.000   0.000   0.000
 => X and Y parameters:    0.000   0.000
 => Direct cell parameters:    0.000   0.000   0.000   0.000   0.000   0.000
 => Preferred orientation parameters:    0.000   0.000
 => Asymmetry parameters     :    0.000   0.000   0.000   0.000
 => Strain parameters        :    0.000   0.000   0.000
 => Size   parameters        :    0.000   0.000

 => Cell constraints according to Laue symmetry: mmm  

        Metric information:
        -------------------

 => Direct cell parameters:

         a =       8.4788      b =       5.3967      c =       6.9584
     alpha =       90.000   beta =       90.000  gamma =       90.000
                        Direct Cell Volume =     318.4025

 => Reciprocal cell parameters:

         a*=     0.117941      b*=     0.185297      c*=     0.143711
     alpha*=       90.000   beta*=       90.000  gamma*=       90.000
                    Reciprocal Cell Volume =   0.00314068

 => Direct and Reciprocal Metric Tensors:

                   GD                                       GR
     71.8907      0.0000      0.0000          0.013910    0.000000    0.000000
      0.0000     29.1247      0.0000          0.000000    0.034335    0.000000
      0.0000      0.0000     48.4193          0.000000    0.000000    0.020653

 =>  Cartesian frame: x // a; z is along c*; y is within the ab-plane   

     Crystal_to_Orthonormal_Matrix              Orthonormal_to_Crystal Matrix
              Cr_Orth_cel                               Orth_Cr_cel  
      8.4788      0.0000      0.0000          0.117941   -0.000000   -0.000000
      0.0000      5.3967      0.0000          0.000000    0.185297   -0.000000
      0.0000      0.0000      6.9584          0.000000    0.000000    0.143711

     Busing-Levy B-matrix: Hc=B.H            Inverse of the Busing-Levy B-matrix
                BL_M                                      BL_Minv  
    0.117941    0.000000    0.000000            8.4788     -0.0000     -0.0000
    0.000000    0.185297   -0.000000            0.0000      5.3967      0.0000
    0.000000    0.000000    0.143711            0.0000      0.0000      6.9584

 => Laue symmetry mmm   will be used to generate HKL for pattern#   1
 => Reflections generated between S(1/d)min:  0.0912 A-1 and S(1/d)max:  1.0354 A-1
 =>                                    dmax: 10.9689 A   and      dmin:  0.9658 A
 => The number of reflections generated is:    211
 => The max. scatt. variable (gen.ref.) is:       163.6554
 => Scattering coefficients from internal table

 => Scattering lengths:

 Pb     0.9405
 S      0.2847
 O      0.5803
  
 
 => No optimization for routine tasks
 ++++++++++++++++++++++++++++++++++++++++++++++++++++++++++++++++++++++++++++++++++++++++++++++++++++++++++++++++++++++++++++++++++++

 => CYCLE No.:    1
 ------------------------------------------------------------------------------------------------------------------------------------
 => Phase  1 Name: pbso4
 ------------------------------------------------------------------------------------------------------------------------------------
 => New parameters, shifts, and standard deviations

 Atom        x       dx      sx       y       dy      sy       z       dz      sz       B       dB      sB      occ.    docc.   socc.

 Pb       0.18749 0.00000 0.00000  0.25000 0.00000 0.00000  0.16719 0.00000 0.00000  1.41333 0.00000 0.00000  0.50000 0.00000 0.00000
 S        0.06540 0.00000 0.00000  0.25000 0.00000 0.00000  0.68340 0.00000 0.00000  0.41847 0.00000 0.00000  0.50000 0.00000 0.00000
 O1       0.90770 0.00000 0.00000  0.25000 0.00000 0.00000  0.59530 0.00000 0.00000  1.98971 0.00000 0.00000  0.50000 0.00000 0.00000
 O2       0.19380 0.00000 0.00000  0.25000 0.00000 0.00000  0.54320 0.00000 0.00000  1.46860 0.00000 0.00000  0.50000 0.00000 0.00000
 O3       0.08103 0.00000 0.00000  0.02708 0.00000 0.00000  0.80905 0.00000 0.00000  1.31858 0.00000 0.00000  1.00000 0.00000 0.00000

 Atom         B11      DB11      SB11       B22      DB22      SB22       B33      DB33      SB33
              B12      DB12      SB12       B13      DB13      SB13       B23      DB23      SB23
 Pb      0.000000  0.000000  0.000000  0.000000  0.000000  0.000000  0.000000  0.000000  0.000000
         0.000000  0.000000  0.000000  0.000000  0.000000  0.000000  0.000000  0.000000  0.000000
 S       0.000000  0.000000  0.000000  0.000000  0.000000  0.000000  0.000000  0.000000  0.000000
         0.000000  0.000000  0.000000  0.000000  0.000000  0.000000  0.000000  0.000000  0.000000
 O1      0.000000  0.000000  0.000000  0.000000  0.000000  0.000000  0.000000  0.000000  0.000000
         0.000000  0.000000  0.000000  0.000000  0.000000  0.000000  0.000000  0.000000  0.000000
 O2      0.000000  0.000000  0.000000  0.000000  0.000000  0.000000  0.000000  0.000000  0.000000
         0.000000  0.000000  0.000000  0.000000  0.000000  0.000000  0.000000  0.000000  0.000000
 O3      0.000000  0.000000  0.000000  0.000000  0.000000  0.000000  0.000000  0.000000  0.000000
         0.000000  0.000000  0.000000  0.000000  0.000000  0.000000  0.000000  0.000000  0.000000

 ==> PROFILE PARAMETERS FOR PATTERN#  1

 => Overall scale factor:      1.480409026     0.000000000     0.000000000
 => Eta(p-Voigt) or m(Pearson VII):   0.000000  0.000000  0.000000
 => Overall tem. factor:     0.000000    0.000000    0.000000
 => Halfwidth parameters: 
         0.155621    0.000000    0.000000
        -0.455924    0.000000    0.000000
         0.419110    0.000000    0.000000
 => Cell parameters: 
        8.478840    0.000000    0.000000
        5.396730    0.000000    0.000000
        6.958399    0.000000    0.000000
       90.000000    0.000000    0.000000
       90.000000    0.000000    0.000000
       90.000000    0.000000    0.000000
 => Preferred orientation: 
         1.000000    0.000000    0.000000
         0.000000    0.000000    0.000000
 => Asymmetry parameters: 
         0.373920    0.000000    0.000000
         0.037170    0.000000    0.000000
        -0.328210    0.000000    0.000000
         0.000000    0.000000    0.000000
 => X and Y parameters: 
         0.000000    0.000000    0.000000
         0.091739    0.000000    0.000000
 => Strain parameters: 
         0.000000    0.000000    0.000000
         0.000000    0.000000    0.000000
         0.000000    0.000000    0.000000
 => Size   parameters (G,L): 
         0.000000    0.000000    0.000000
         0.000000    0.000000    0.000000
 => Further shape parameters (S_L and D_L): 
       0.000000  0.000000  0.000000
       0.000000  0.000000  0.000000

 ==> GLOBAL PARAMETERS FOR PATTERN#  1


 => Zero-point:    -0.0880    0.0000    0.0000
 => Background Polynomial Parameters ==>
       207.88      0.0000      0.0000    
       40.365      0.0000      0.0000    
       44.014      0.0000      0.0000    
      -20.712      0.0000      0.0000    
      -39.305      0.0000      0.0000    
       7.3530      0.0000      0.0000    

 => Cos(2theta)-shift parameter :   0.0000  0.0000  0.0000
 => Sin(2theta)-shift parameter :   0.0000  0.0000  0.0000

 ==> RELIABILITY FACTORS WITH ALL NON-EXCLUDED POINTS FOR PATTERN:  1

 => R-Factors:   3.23      3.86     Chi2:  3.96     DW-Stat.:  0.3518   Patt#:  1
 => Expected :            1.94                                1.8842
 => Deviance : 0.196E+04     Dev*:  0.6806    
 => GoF-index:  2.0         Sqrt(Residual/N)
 => N-P+C:  2880

 =>    SumYdif       SumYobs      SumYcal      SumwYobsSQ     Residual    Condition
     0.3504E+05    0.1086E+07    0.1084E+07    0.7634E+07    0.1140E+05     0.000    


 => Conventional Rietveld Rp,Rwp,Re and Chi2:   7.65      7.21      3.63      3.957    
 => (Values obtained using Ynet, but true sigma(y))
 =>  SumYnet, Sum(w Ynet**2):     0.4579E+06    0.2190E+07


 ==> RELIABILITY FACTORS FOR POINTS WITH BRAGG CONTRIBUTIONS FOR PATTERN:  1

 => R-Factors:   3.18      3.85     Chi2:  4.09     DW-Stat.:  0.3567   Patt#:
 => Expected :            1.90                                1.8814
 => Deviance : 0.183E+04     Dev*:  0.6668    
 => GoF-index:  2.0         Sqrt(Residual/N)
 => N-P+C:  2748

 =>    SumYdif       SumYobs      SumYcal      SumwYobsSQ     Residual    Condition
     0.3367E+05    0.1059E+07    0.1058E+07    0.7589E+07    0.1124E+05     0.000    


 => Conventional Rietveld Rp,Rwp,Re and Chi2:   7.37      7.16      3.54      4.090    
 => (Values obtained using Ynet, but true sigma(y))
 =>  SumYnet, Sum(w Ynet**2):     0.4569E+06    0.2190E+07


 => Global user-weigthed Chi2 (Bragg contrib.):   4.09    

 => ---------> Pattern#  1
 => Phase:  1
 =>    Bragg R-factor:  4.12    
 =>    RF-factor     :  2.70    


   Standard deviations have to be multiplied by: 2.9640
   (correlated residuals) See references:
  -J.F.Berar & P.Lelann, J. Appl. Cryst. 24, 1-5 (1991) 
  -J.F.Berar, Acc. in Pow. Diff. II,NIST Sp.Pub. 846, 63(1992) 

 ++++++++++++++++++++++++++++++++++++++++++++++++++++++++++++++++++++++++++++++++++++++++++++++++++++++++++++++++++++++++++++++++++++

 => CYCLE No.:    1
 =>  Convergence reached at this CYCLE !!!!
 =>  Parameter shifts set to zero
 ------------------------------------------------------------------------------------------------------------------------------------
 => Phase  1 Name: pbso4
 ------------------------------------------------------------------------------------------------------------------------------------
 => New parameters, shifts, and standard deviations

 Atom        x       dx      sx       y       dy      sy       z       dz      sz       B       dB      sB      occ.    docc.   socc.

 Pb       0.18749 0.00000 0.00000  0.25000 0.00000 0.00000  0.16719 0.00000 0.00000  1.41333 0.00000 0.00000  0.50000 0.00000 0.00000
 S        0.06540 0.00000 0.00000  0.25000 0.00000 0.00000  0.68340 0.00000 0.00000  0.41847 0.00000 0.00000  0.50000 0.00000 0.00000
 O1       0.90770 0.00000 0.00000  0.25000 0.00000 0.00000  0.59530 0.00000 0.00000  1.98971 0.00000 0.00000  0.50000 0.00000 0.00000
 O2       0.19380 0.00000 0.00000  0.25000 0.00000 0.00000  0.54320 0.00000 0.00000  1.46860 0.00000 0.00000  0.50000 0.00000 0.00000
 O3       0.08103 0.00000 0.00000  0.02708 0.00000 0.00000  0.80905 0.00000 0.00000  1.31858 0.00000 0.00000  1.00000 0.00000 0.00000

 Atom         B11      DB11      SB11       B22      DB22      SB22       B33      DB33      SB33
              B12      DB12      SB12       B13      DB13      SB13       B23      DB23      SB23
 Pb      0.000000  0.000000  0.000000  0.000000  0.000000  0.000000  0.000000  0.000000  0.000000
         0.000000  0.000000  0.000000  0.000000  0.000000  0.000000  0.000000  0.000000  0.000000

    U-Eigen Value (A**2) ----      Eigen vector(Orth. syst.)
        0.00000          ----    0.93753   -0.21290    0.27515
        0.00000          ----    0.15653    0.96445    0.21291
        0.00000          ----   -0.31070   -0.15653    0.93753

    Isotropic temperature factor Uequiv(A**2):   0.0000
    Isotropic temperature factor Bequiv(A**2):   0.0000

     R.M.S. in ANGSTROMS ------       Angles with A, B, C
        0.00000          ----     20.359    102.293     74.029
        0.00000          ----     80.994     15.323     77.707
        0.00000          ----    108.101     99.006     20.359
 
 S       0.000000  0.000000  0.000000  0.000000  0.000000  0.000000  0.000000  0.000000  0.000000
         0.000000  0.000000  0.000000  0.000000  0.000000  0.000000  0.000000  0.000000  0.000000

    U-Eigen Value (A**2) ----      Eigen vector(Orth. syst.)
        0.00000          ----    0.93753   -0.21290    0.27515
        0.00000          ----    0.15653    0.96445    0.21291
        0.00000          ----   -0.31070   -0.15653    0.93753

    Isotropic temperature factor Uequiv(A**2):   0.0000
    Isotropic temperature factor Bequiv(A**2):   0.0000

     R.M.S. in ANGSTROMS ------       Angles with A, B, C
        0.00000          ----     20.359    102.293     74.029
        0.00000          ----     80.994     15.323     77.707
        0.00000          ----    108.101     99.006     20.359
 
 O1      0.000000  0.000000  0.000000  0.000000  0.000000  0.000000  0.000000  0.000000  0.000000
         0.000000  0.000000  0.000000  0.000000  0.000000  0.000000  0.000000  0.000000  0.000000

    U-Eigen Value (A**2) ----      Eigen vector(Orth. syst.)
        0.00000          ----    0.93753   -0.21290    0.27515
        0.00000          ----    0.15653    0.96445    0.21291
        0.00000          ----   -0.31070   -0.15653    0.93753

    Isotropic temperature factor Uequiv(A**2):   0.0000
    Isotropic temperature factor Bequiv(A**2):   0.0000

     R.M.S. in ANGSTROMS ------       Angles with A, B, C
        0.00000          ----     20.359    102.293     74.029
        0.00000          ----     80.994     15.323     77.707
        0.00000          ----    108.101     99.006     20.359
 
 O2      0.000000  0.000000  0.000000  0.000000  0.000000  0.000000  0.000000  0.000000  0.000000
         0.000000  0.000000  0.000000  0.000000  0.000000  0.000000  0.000000  0.000000  0.000000

    U-Eigen Value (A**2) ----      Eigen vector(Orth. syst.)
        0.00000          ----    0.93753   -0.21290    0.27515
        0.00000          ----    0.15653    0.96445    0.21291
        0.00000          ----   -0.31070   -0.15653    0.93753

    Isotropic temperature factor Uequiv(A**2):   0.0000
    Isotropic temperature factor Bequiv(A**2):   0.0000

     R.M.S. in ANGSTROMS ------       Angles with A, B, C
        0.00000          ----     20.359    102.293     74.029
        0.00000          ----     80.994     15.323     77.707
        0.00000          ----    108.101     99.006     20.359
 
 O3      0.000000  0.000000  0.000000  0.000000  0.000000  0.000000  0.000000  0.000000  0.000000
         0.000000  0.000000  0.000000  0.000000  0.000000  0.000000  0.000000  0.000000  0.000000

    U-Eigen Value (A**2) ----      Eigen vector(Orth. syst.)
        0.00000          ----    0.93753   -0.21290    0.27515
        0.00000          ----    0.15653    0.96445    0.21291
        0.00000          ----   -0.31070   -0.15653    0.93753

    Isotropic temperature factor Uequiv(A**2):   0.0000
    Isotropic temperature factor Bequiv(A**2):   0.0000

     R.M.S. in ANGSTROMS ------       Angles with A, B, C
        0.00000          ----     20.359    102.293     74.029
        0.00000          ----     80.994     15.323     77.707
        0.00000          ----    108.101     99.006     20.359
 

 ==> PROFILE PARAMETERS FOR PATTERN#  1

 => Overall scale factor:      1.480409026     0.000000000     0.000000000
 => Eta(p-Voigt) or m(Pearson VII):   0.000000  0.000000  0.000000
 => Overall tem. factor:     0.000000    0.000000    0.000000
 => Halfwidth parameters: 
         0.155621    0.000000    0.000000
        -0.455924    0.000000    0.000000
         0.419110    0.000000    0.000000
 => Cell parameters: 
        8.478840    0.000000    0.000000
        5.396730    0.000000    0.000000
        6.958399    0.000000    0.000000
       90.000000    0.000000    0.000000
       90.000000    0.000000    0.000000
       90.000000    0.000000    0.000000
 => Preferred orientation: 
         1.000000    0.000000    0.000000
         0.000000    0.000000    0.000000
 => Asymmetry parameters: 
         0.373920    0.000000    0.000000
         0.037170    0.000000    0.000000
        -0.328210    0.000000    0.000000
         0.000000    0.000000    0.000000
 => X and Y parameters: 
         0.000000    0.000000    0.000000
         0.091739    0.000000    0.000000
 => Strain parameters: 
         0.000000    0.000000    0.000000
         0.000000    0.000000    0.000000
         0.000000    0.000000    0.000000
 => Size   parameters (G,L): 
         0.000000    0.000000    0.000000
         0.000000    0.000000    0.000000
 => Further shape parameters (S_L and D_L): 
       0.000000  0.000000  0.000000
       0.000000  0.000000  0.000000

 ==> GLOBAL PARAMETERS FOR PATTERN#  1


 => Zero-point:    -0.0880    0.0000    0.0000
 => Background Polynomial Parameters ==>
       207.88      0.0000      0.0000    
       40.365      0.0000      0.0000    
       44.014      0.0000      0.0000    
      -20.712      0.0000      0.0000    
      -39.305      0.0000      0.0000    
       7.3530      0.0000      0.0000    

 => Cos(2theta)-shift parameter :   0.0000  0.0000  0.0000
 => Sin(2theta)-shift parameter :   0.0000  0.0000  0.0000

 ==> RELIABILITY FACTORS WITH ALL NON-EXCLUDED POINTS FOR PATTERN:  1

 => R-Factors:   3.23      3.86     Chi2:  3.96     DW-Stat.:  0.3518   Patt#:  1
 => Expected :            1.94                                1.8842
 => Deviance : 0.196E+04     Dev*:  0.6806    
 => GoF-index:  2.0         Sqrt(Residual/N)
 => N-P+C:  2880

 =>    SumYdif       SumYobs      SumYcal      SumwYobsSQ     Residual    Condition
     0.3504E+05    0.1086E+07    0.1084E+07    0.7634E+07    0.1140E+05     0.000    


 => Conventional Rietveld Rp,Rwp,Re and Chi2:   7.65      7.21      3.63      3.957    
 => (Values obtained using Ynet, but true sigma(y))
 =>  SumYnet, Sum(w Ynet**2):     0.4579E+06    0.2190E+07

 => N-sigma of the GoF:      112.225

 ==> RELIABILITY FACTORS FOR POINTS WITH BRAGG CONTRIBUTIONS FOR PATTERN:  1

 => R-Factors:   3.18      3.85     Chi2:  4.09     DW-Stat.:  0.3567   Patt#:
 => Expected :            1.90                                1.8814
 => Deviance : 0.183E+04     Dev*:  0.6668    
 => GoF-index:  2.0         Sqrt(Residual/N)
 => N-P+C:  2748

 =>    SumYdif       SumYobs      SumYcal      SumwYobsSQ     Residual    Condition
     0.3367E+05    0.1059E+07    0.1058E+07    0.7589E+07    0.1124E+05     0.000    


 => Conventional Rietveld Rp,Rwp,Re and Chi2:   7.37      7.16      3.54      4.090    
 => (Values obtained using Ynet, but true sigma(y))
 =>  SumYnet, Sum(w Ynet**2):     0.4569E+06    0.2190E+07

 => N-sigma of the GoF:      114.548

 => Global user-weigthed Chi2 (Bragg contrib.):   4.15    

 => ---------> Pattern#  1
 => Phase:  1
 =>    Bragg R-factor:  4.12    
 =>    RF-factor     :  2.70    

 --------------------------------------------------------------------------------------------------------------------------------------------------------
 Pattern#  1 Phase No.:   1 Phase name: pbso4
 --------------------------------------------------------------------------------------------------------------------------------------------------------

   No.  Code     H   K   L  Mult     Hw         2theta      Icalc       Iobs      Sigma      HwG     HwL       ETA       d-hkl        CORR

      1   1      1   0   1     4  0.634851      20.475       34.3       22.3      4.816  0.584674  0.093223  0.190654  5.378917     64.338936
      2   1      0   1   1     4  0.618570      25.909       11.4        1.8      2.177  0.567862  0.094135  0.197225  4.264478     40.835949
      3   1      2   0   0     2  0.618102      26.065        2.2        0.2      0.517  0.567378  0.094164  0.197425  4.239420     20.185062
      4   1      1   1   1     8  0.609090      29.066       35.5       29.4      2.115  0.558013  0.094771  0.201413  3.809751     65.623642
      5   1      2   0   1     4  0.604407      30.622       78.0       67.7      1.749  0.553131  0.095115  0.203586  3.620411     29.738895
      6   1      0   0   2     2  0.600564      31.897      205.7      205.0      2.011  0.549115  0.095412  0.205423  3.479199     13.774943
      7   1      2   1   0     4  0.596244      33.328      449.0      447.1      2.609  0.544593  0.095761  0.207545  3.333794     25.387806
      8   1      1   0   2     4  0.592531      34.556      101.4       97.6      1.608  0.540697  0.096074  0.209420  3.218753     23.743416
      9   1      2   1   1     8  0.584875      37.081      677.5      662.7      3.114  0.532641  0.096761  0.213437  3.006543     41.727753
     10   1      1   1   2     8  0.574562      40.464      674.4      645.4      2.800  0.521739  0.097772  0.219183  2.764406     35.645657
     11   1      0   2   0     2  0.571393      41.500      299.1      275.4      1.642  0.518377  0.098102  0.221030  2.698365      8.519435
     12   1      2   0   2     4  0.570952      41.644      106.0       97.5      0.701  0.517909  0.098149  0.221290  2.689458     16.934639
     13   1      3   0   1     4  0.567322      42.826        4.3        3.3      0.431  0.514050  0.098541  0.223458  2.618529     16.117300
     14   1      1   2   1     8  0.555361      46.703      428.5      424.5      2.124  0.501278  0.099924  0.230983  2.411891     27.731541
     15   1      2   1   2     8  0.555057      46.801      128.3      125.7      0.631  0.500952  0.099961  0.231182  2.407112     27.631971
     16   1      3   1   1     8  0.551701      47.882      143.4      151.1      1.435  0.497352  0.100375  0.233406  2.355858     26.577471
     17   1      2   2   0     4  0.546148      49.665      400.5      401.9      1.889  0.491380  0.101085  0.237193  2.276372     12.494971
     18   1      1   0   3     4  0.543245      50.594      268.4      278.4      1.491  0.488251  0.101469  0.239228  2.237264     12.115160
     19   1      3   0   2     4  0.539867      51.672      568.3      601.7      1.973  0.484602  0.101927  0.241645  2.193691     11.700397
     20   1      2   2   1     8  0.537435      52.446      950.2      968.2      2.442  0.481970  0.102264  0.243419  2.163543     22.837250
     21   1      0   2   2     4  0.534822      53.276      154.9      161.1      0.705  0.479139  0.102633  0.245355  2.132239     11.130603
     22   1      0   1   3     4  0.534716      53.310      141.5      146.7      0.643  0.479023  0.102648  0.245435  2.130984     11.119150
     23   1      4   0   0     2  0.533751      53.616       77.2       77.7      0.544  0.477976  0.102786  0.246159  2.119710      5.508313
     24   1      1   2   2     8  0.529149      55.073      597.7      608.8      1.318  0.472974  0.103459  0.249675  2.067855     21.105701
     25   1      1   1   3     8  0.529044      55.106      686.4      697.6      1.494  0.472860  0.103475  0.249757  2.066710     21.085510
     26   1      2   0   3     4  0.526069      56.045      107.5      108.8      0.285  0.469617  0.103923  0.252088  2.034824     10.264173
     27   1      3   1   2     8  0.525820      56.123      427.4      432.7      1.037  0.469346  0.103960  0.252285  2.032215     20.483194
     28   1      4   0   1     4  0.525389      56.259      566.2      569.7      1.441  0.468877  0.104026  0.252627  2.027714     10.202728
     29   1      4   1   0     4  0.519960      57.966      394.4      436.7      1.967  0.462941  0.104873  0.257019  1.972977      9.737934
     30   1      2   2   2     8  0.512663      60.248       37.9       49.6      0.669  0.454929  0.106064  0.263174  1.904875     18.360731
     31   1      2   1   3     8  0.512563      60.279       17.0       22.0      0.283  0.454819  0.106080  0.263261  1.903980     18.346376
     32   1      4   1   1     8  0.511907      60.483       30.0       38.1      0.612  0.454097  0.106191  0.263829  1.898152     18.253160
     33   1      3   2   1     8  0.509737      61.159        1.8        4.1      0.379  0.451704  0.106559  0.265726  1.879170     17.951971
     34   1      4   0   2     4  0.501366      63.757       18.6       17.8      0.629  0.442440  0.108034  0.273306  1.810206      8.444511
     35   1      3   0   3     4  0.499146      64.443      241.6      250.9      1.792  0.439974  0.108439  0.275387  1.792972      8.315611
     36   1      0   3   1     4  0.492202      66.584       52.8       50.2      0.762  0.432231  0.109751  0.282103  1.741650      7.941263
     37   1      0   0   4     2  0.491914      66.673       20.3       19.3      0.269  0.431908  0.109807  0.282388  1.739600      3.963303
     38   1      1   2   3     8  0.489443      67.432      157.1      149.6      1.022  0.429141  0.110290  0.284860  1.722279     15.607496
     39   1      4   1   2     8  0.488566      67.702       70.6       68.9      0.559  0.428157  0.110464  0.285747  1.716231     15.522505
     40   1      1   3   1     8  0.487067      68.162        0.0        0.0      0.000  0.426475  0.110763  0.287276  1.706030     15.380076
     41   1      1   0   4     4  0.486782      68.250        0.2        0.2      0.003  0.426154  0.110820  0.287569  1.704103      7.676650
     42   1      3   2   2     8  0.486493      68.338        0.0        0.0      0.000  0.425830  0.110879  0.287866  1.702163     15.326385
     43   1      3   1   3     8  0.486398      68.368       79.4       68.0      1.057  0.425723  0.110898  0.287964  1.701524     15.317537
     44   1      4   2   0     4  0.481099      69.992        4.8        3.4      0.533  0.419753  0.111987  0.293522  1.666897      7.422437
     45   1      2   3   0     4  0.479372      70.521       10.1        8.0      0.792  0.417800  0.112352  0.295379  1.655992      7.349479
     46   1      5   0   1     4  0.478014      70.937        0.2        0.1      0.058  0.416262  0.112641  0.296854  1.647550      7.293485
     47   1      1   1   4     8  0.474301      72.073        1.0        1.0      0.077  0.412049  0.113448  0.300962  1.625014     14.292318
     48   1      2   2   3     8  0.474242      72.091        4.5        4.5      0.328  0.411981  0.113461  0.301028  1.624660     14.287743
     49   1      4   2   1     8  0.473632      72.278        9.9        9.8      0.417  0.411287  0.113596  0.301714  1.621034     14.240943
     50   1      2   3   1     8  0.471925      72.800       62.1       55.6      1.043  0.409344  0.113977  0.303648  1.611000     14.112277
     51   1      2   0   4     4  0.471646      72.885        0.0        0.0      0.000  0.409026  0.114039  0.303966  1.609376      7.045793
     52   1      5   1   1     8  0.465711      74.702        0.3        0.3      0.003  0.402237  0.115404  0.310894  1.575755     13.670659
     53   1      1   3   2     8  0.464719      75.005      461.2      442.7      1.718  0.401098  0.115639  0.312082  1.570306     13.603849
     54   1      4   0   3     4  0.463694      75.319      223.2      227.3      1.058  0.399919  0.115883  0.313319  1.564724      6.767913
     55   1      2   1   4     8  0.459473      76.613        9.9        8.9      0.505  0.395051  0.116909  0.318512  1.542259     13.266390
     56   1      5   0   2     4  0.455997      77.681       59.2       54.3      1.018  0.391024  0.117781  0.322916  1.524345      6.528327
     57   1      4   2   2     8  0.451779      78.980       36.3       31.7      0.526  0.386111  0.118874  0.328422  1.503271     12.815981
     58   1      4   1   3     8  0.451690      79.008       13.5       11.9      0.182  0.386006  0.118898  0.328541  1.502831     12.811027
     59   1      2   3   2     8  0.450138      79.487        0.0        0.0      0.000  0.384192  0.119310  0.330615  1.495258     12.726233
     60   1      3   2   3     8  0.449746      79.609      385.0      366.6      1.613  0.383732  0.119415  0.331144  1.493358     12.705098

   No.  Code     H   K   L  Mult     Hw         2theta      Icalc       Iobs      Sigma      HwG     HwL       ETA       d-hkl        CORR

     61   1      3   3   1     8  0.447531      80.295        9.0        8.4      0.138  0.381133  0.120016  0.334160  1.482728     12.587919
     62   1      3   0   4     4  0.447264      80.378       34.3       31.7      0.575  0.380820  0.120089  0.334526  1.481462      6.287042
     63   1      5   1   2     8  0.444175      81.339       63.3       64.4      0.776  0.377177  0.120951  0.338837  1.466950     12.417338
     64   1      0   2   4     4  0.443126      81.666       53.2       54.1      0.724  0.375937  0.121249  0.340325  1.462096      6.182849
     65   1      1   2   4     8  0.438441      83.136      263.8      252.2      1.573  0.370368  0.122618  0.347143  1.440831     12.144214
     66   1      3   1   4     8  0.435684      84.008        4.7        4.8      0.172  0.367068  0.123454  0.351290  1.428613     12.020597
     67   1      0   3   3     4  0.434056      84.526      120.3      109.0      1.044  0.365111  0.123960  0.353789  1.421493      5.974920
     68   1      6   0   0     2  0.432126      85.143       45.1       45.4      0.598  0.362783  0.124572  0.356801  1.413140      2.967016
     69   1      5   2   1     8  0.430498      85.666       97.6       97.4      0.687  0.360810  0.125098  0.359386  1.406161     11.800775
     70   1      1   3   3     8  0.429503      85.987      165.8      157.8      0.971  0.359602  0.125424  0.360986  1.401927     11.760437
     71   1      3   3   2     8  0.426916      86.829      186.9      179.0      1.209  0.356445  0.126292  0.365222  1.391013     11.658134
