Repository: DataForgeSci/RAPID

<div align="center">
<pre>
████████████╗╗    ██████████╗╗  ████████████╗╗  ████╗╗████████████╗╗
████████████╗╗    ██████████╗╗  ████████████╗╗  ████╗╗████████████╗╗
  ████╔╔════████╗╗████╔╔════████╗╗████╔╔════████╗╗████║║████╔╔════████╗╗
  ████╔╔════████╗╗████╔╔════████╗╗████╔╔════████╗╗████║║████╔╔════████╗╗
  ████████████╔╔╝╝██████████████║║████████████╔╔╝╝████║║████║║    ████║║
  ████████████╔╔╝╝██████████████║║████████████╔╔╝╝████║║████║║    ████║║
  ████╔╔════████╗╗████╔╔════████║║████╔╔══════╝╝  ████║║████║║    ████║║
  ████╔╔════████╗╗████╔╔════████║║████╔╔══════╝╝  ████║║████║║    ████║║
  ████║║    ████║║████║║    ████║║████║║          ████║║████████████╔╔╝╝
  ████║║    ████║║████║║    ████║║████║║          ████║║████████████╔╔╝╝
╚╚══╝╝    ╚╚══╝╝╚╚══╝╝    ╚╚══╝╝╚╚══╝╝          ╚╚══╝╝╚╚══════════╝╝
</pre>

</div>

# `RAPID` — Rietveld Analysis Pipeline with Intelligent Deep-learning

RAPID automates Rietveld refinement of powder X-ray diffraction (XRD) data using convolutional neural networks. A CNN predicts crystallographic and profile parameters from a diffraction pattern in a single forward pass (~2 ms), then initializes automated FullProf refinement. The three-stage pipeline covers data augmentation, CNN training, and automated refinement.

## Usage

1. **Data Augmentation**: Place `.cif` and `.dat` files in `dat_vestacif_files/`, configure `inputs.txt`, run `data_augmentation.bat`
2. **CNN Training**: Configure `CNN/macro_inputs/ML_inputs_1.txt`, run `CNN/train_CNN_macro.bat`
3. **XRD Analysis**: Run `xrd_analysis.bat` to identify unknown materials and perform automated refinement

For detailed usage instructions, input file formats, and configuration options, refer to **RAPID_manual.pdf**.

File: CNN/single_phase_identification/identified_materials/unknown_CeO2_20250805_074542/Rietveld_Refinement/analysis_output/CeO2_refinement_report.dat
# Rietveld Refinement Analysis Report
# Generated: 2025-08-05_07-54-36
# Crystal Structure: cubic

# Space Group: F m -3 m            
 -

# Explanation:
#   RefinementType: CNN ML refinement
#   Rp(%)         : Conventional Rietveld Rp in percent (Bragg-Only)
#   Rwp(%)        : Conventional Rietveld Rwp in percent (Bragg-Only)
#   Re(%)         : Expected Rwp in percent (Bragg-Only)
#   Chi²          : Goodness of fit (Rwp/Re)² (Bragg-Only)
#   ZeroShift     : final zero shift (degrees)
#   Background    : first background coefficient
#   Biso_Ce      : isotropic displacement parameter for Ce
#   Biso_O      : isotropic displacement parameter for O
#   Scale         : final scale factor
#   a             : cubic lattice parameter (Å)
#   U, V, W       : final peak shape parameters
#   Status        : parse result from .out (OK, NO_OUT, etc.)
#   FirstBragg    : first bragg peak 2theta from .prf

# IMPORTANT: All R-factors (Rp, Rwp, Re, Chi²) are from 'Points with Bragg Contributions' section:
#   * These values are calculated only over the data points overlapping actual Bragg peaks
#   * Conventional Rietveld Rp: Basic ratio of total absolute difference to total intensity
#   * Rwp: Weighted difference ratio, typically your main index
#   * Re: Ideal Rwp if only noise remains
#   * Chi²: (Rwp/Re)², checking if you match the data within random error

# RefinementType        Rp(%)      Rwp(%)     Re(%)      Chi²      ZeroShift     Background    Biso_Ce     Biso_O      Scale      a          U        V        W     FirstBragg   Status
CNN_ML           CeO2    12.700    17.300     4.120    17.560     -0.01888     34.33100   0.03968   0.85527    0.000667    5.411551   0.02173  -0.03995   0.01982    28.52680  OK
