Repository: DataForgeSci/RAPID

<div align="center">
<pre>
████████████╗╗    ██████████╗╗  ████████████╗╗  ████╗╗████████████╗╗
████████████╗╗    ██████████╗╗  ████████████╗╗  ████╗╗████████████╗╗
  ████╔╔════████╗╗████╔╔════████╗╗████╔╔════████╗╗████║║████╔╔════████╗╗
  ████╔╔════████╗╗████╔╔════████╗╗████╔╔════████╗╗████║║████╔╔════████╗╗
  ████████████╔╔╝╝██████████████║║████████████╔╔╝╝████║║████║║    ████║║
  ████████████╔╔╝╝██████████████║║████████████╔╔╝╝████║║████║║    ████║║
  ████╔╔════████╗╗████╔╔════████║║████╔╔══════╝╝  ████║║████║║    ████║║
  ████╔╔════████╗╗████╔╔════████║║████╔╔══════╝╝  ████║║████║║    ████║║
  ████║║    ████║║████║║    ████║║████║║          ████║║████████████╔╔╝╝
  ████║║    ████║║████║║    ████║║████║║          ████║║████████████╔╔╝╝
╚╚══╝╝    ╚╚══╝╝╚╚══╝╝    ╚╚══╝╝╚╚══╝╝          ╚╚══╝╝╚╚══════════╝╝
</pre>

</div>

# `RAPID` — Rietveld Analysis Pipeline with Intelligent Deep-learning

RAPID automates Rietveld refinement of powder X-ray diffraction (XRD) data using convolutional neural networks. A CNN predicts crystallographic and profile parameters from a diffraction pattern in a single forward pass (~2 ms), then initializes automated FullProf refinement. The three-stage pipeline covers data augmentation, CNN training, and automated refinement.

## Usage

1. **Data Augmentation**: Place `.cif` and `.dat` files in `dat_vestacif_files/`, configure `inputs.txt`, run `data_augmentation.bat`
2. **CNN Training**: Configure `CNN/macro_inputs/ML_inputs_1.txt`, run `CNN/train_CNN_macro.bat`
3. **XRD Analysis**: Run `xrd_analysis.bat` to identify unknown materials and perform automated refinement

For detailed usage instructions, input file formats, and configuration options, refer to **RAPID_manual.pdf**.

File: CNN/single_phase_identification/identified_materials/unknown_tbbaco_20250805_074242/Rietveld_Refinement/CNN_ML_refinement/cnn_refined.sum


        **********************************************************
        ** PROGRAM FullProf.2k (Version 8.10 - Oct2024-ILL JRC) **
        **********************************************************
                       M U L T I -- P A T T E R N                 
            Rietveld, Profile Matching & Integrated Intensity     
                 Refinement of X-ray and/or Neutron Data


    Date: 05/08/2025  Time: 07:43:02.439                              

 => PCR file code: cnn_refined
 => DAT file code: tbbaco.dat           -> Relative contribution: 1.0000                                                            
 => Title:   Tb2BaCoO5.pcr

 ==> CONDITIONS OF THIS RUN FOR PATTERN No.:  1

 => Global Refinement of X-ray powder diffraction data                                                                              
 => Global Refinement of X-ray powder diffraction data                                                                              
    Bragg-Brentano(X-rays) or Debye-Scherrer geometry(Neutrons)
 => The    5th default profile function was selected

 => Data supplied in free format for pattern:  1
 => Wavelengths:  1.54056 1.54433
 => Cos(Monochromator angle)=   0.9100
 => Absorption correction (AC), muR-eff =   0.0000  0.0000
 => Base of peaks: 2.0*HW*   15.00
 ==> Angular range, step and number of points:
     2Thmin:      15.000000  2Thmax:     120.040001  Step:       0.020000  No. of points:   5253
 =>-------> Pattern#  1
 => Crystal Structure Refinement for phase: 1
 => The density (volumic mass) of phase 1 is:    7.810 g/cm3
 => Scor: 4.1313

 ==> RESULTS OF REFINEMENT:


 => No. of fitted parameters:    0


------------------------------------------------------------------------------
 => Phase No.  1 tbbaco                                  I m m m             
------------------------------------------------------------------------------

 =>  No. of reflections for pattern#:   1:   271/2


 ==> ATOM PARAMETERS:

  Name      x     sx       y     sy       z      sz      B   sB   occ. socc.  Mult
 Ba      0.50000(   0)  0.50000(   0)  0.00000(   0)  0.030(  0)  0.125(  0)    2
 Tb      0.50000(   0)  0.00000(   0)  0.20342(   0)  0.030(  0)  0.250(  0)    4
 Co      0.00000(   0)  0.00000(   0)  0.00000(   0)  0.030(  0)  0.125(  0)    2
 O1      0.00000(   0)  0.23400(   0)  0.14800(   0)  0.030(  0)  0.500(  0)    8
 O2      0.50000(   0)  0.00000(   0)  0.00000(   0)  0.030(  0)  0.125(  0)    2

 =>   Anisotropic Betas*1E04

 Name        B11     B22     B33     B12     B13     B23  
            sB11    sB22    sB33    sB12    sB13    sB23  

 Ba          0.0     0.0     0.0     0.0     0.0     0.0
             0.0     0.0     0.0     0.0     0.0     0.0
 Tb          0.0     0.0     0.0     0.0     0.0     0.0
             0.0     0.0     0.0     0.0     0.0     0.0
 Co          0.0     0.0     0.0     0.0     0.0     0.0
             0.0     0.0     0.0     0.0     0.0     0.0
 O1          0.0     0.0     0.0     0.0     0.0     0.0
             0.0     0.0     0.0     0.0     0.0     0.0
 O2          0.0     0.0     0.0     0.0     0.0     0.0
             0.0     0.0     0.0     0.0     0.0     0.0

 ==> PROFILE PARAMETERS FOR PATTERN#  1

 => Cell parameters      :
                              3.75576   0.00000
                              5.82348   0.00000
                             11.55084   0.00000
                             90.00000   0.00000
                             90.00000   0.00000
                             90.00000   0.00000
 
 => overall scale factor :      0.000433000     0.000000000
 => Eta(p-v) or m(p-vii) :    0.54011   0.00000
 => Overall tem. factor  :    0.00000   0.00000
 => Halfwidth parameters :    0.02686   0.00000
                             -0.02741   0.00000
                              0.01665   0.00000
 => Preferred orientation:    1.00000   0.00000
                              0.00000   0.00000
 => Asymmetry parameters :    0.09981   0.00000
                              0.05520   0.00000
                              0.00000   0.00000
                              0.00000   0.00000
 => X and y parameters   :    0.00606   0.00000
                              0.00000   0.00000
 => Strain parameters    :    0.00000   0.00000
                              0.00000   0.00000
                              0.00000   0.00000
 => Size parameters (G,L):    0.00000   0.00000
                              0.00000   0.00000

 ==> GLOBAL PARAMETERS FOR PATTERN#  1


 => Zero-point:    -0.0209    0.0000
 => Background Polynomial Parameters ==>
                               285.36      0.0000    
                              -387.42      0.0000    
                               386.16      0.0000    
                              -197.97      0.0000    
                               48.493      0.0000    
                              -4.4430      0.0000    
 
 => Cos( theta)-shift parameter :   0.0000  0.0000
 => Sin(2theta)-shift parameter :   0.0000  0.0000

 ==> RELIABILITY FACTORS WITH ALL NON-EXCLUDED POINTS FOR PATTERN:  1

  => Cycle:  1 => MaxCycle: 10
 => N-P+C:  5253
 =>  R-factors (not corrected for background) for Pattern:  1
 => Rp:  10.5     Rwp:  14.2     Rexp:    5.26 Chi2:  7.35      L.S. refinement
 => Conventional Rietveld R-factors for Pattern:  1
 => Rp:  18.2     Rwp:  20.7     Rexp:    7.64 Chi2:  7.35    
 => Deviance:  0.423E+05     Dev*  :   8.053    
 => DW-Stat.:    0.4314     DW-exp:     1.9144
 => N-sigma of the GoF:      325.180

 ==> RELIABILITY FACTORS FOR POINTS WITH BRAGG CONTRIBUTIONS FOR PATTERN:  1

 => N-P+C:  4916
 =>  R-factors (not corrected for background) for Pattern:  1
 => Rp:  10.8     Rwp:  14.5     Rexp:    5.22 Chi2:  7.71      L.S. refinement
 => Conventional Rietveld R-factors for Pattern:  1
 => Rp:  17.6     Rwp:  20.5     Rexp:    7.39 Chi2:  7.71    
 => Deviance:  0.416E+05     Dev*  :   8.464    
 => DW-Stat.:    0.4391     DW-exp:     1.9115
 => N-sigma of the GoF:      332.673

 => Global user-weigthed Chi2 (Bragg contrib.):   7.85    

     -----------------------------------------------------
     BRAGG R-Factors and weight fractions for Pattern #  1
     -----------------------------------------------------

 => Phase:  1     tbbaco
 => Bragg R-factor:   10.0       Vol:  252.635( 0.000)  Fract(%):  100.00( 0.00)
 => Rf-factor=  8.14             ATZ:        1188.242   Brindley:  1.0000

 
              CPU Time:     0.156 seconds
                            0.003 minutes

 => Run finished at:     Date: 05/08/2025  Time: 07:43:02.566
