Repository: DataForgeSci/RAPID

<div align="center">
<pre>
████████████╗╗    ██████████╗╗  ████████████╗╗  ████╗╗████████████╗╗
████████████╗╗    ██████████╗╗  ████████████╗╗  ████╗╗████████████╗╗
  ████╔╔════████╗╗████╔╔════████╗╗████╔╔════████╗╗████║║████╔╔════████╗╗
  ████╔╔════████╗╗████╔╔════████╗╗████╔╔════████╗╗████║║████╔╔════████╗╗
  ████████████╔╔╝╝██████████████║║████████████╔╔╝╝████║║████║║    ████║║
  ████████████╔╔╝╝██████████████║║████████████╔╔╝╝████║║████║║    ████║║
  ████╔╔════████╗╗████╔╔════████║║████╔╔══════╝╝  ████║║████║║    ████║║
  ████╔╔════████╗╗████╔╔════████║║████╔╔══════╝╝  ████║║████║║    ████║║
  ████║║    ████║║████║║    ████║║████║║          ████║║████████████╔╔╝╝
  ████║║    ████║║████║║    ████║║████║║          ████║║████████████╔╔╝╝
╚╚══╝╝    ╚╚══╝╝╚╚══╝╝    ╚╚══╝╝╚╚══╝╝          ╚╚══╝╝╚╚══════════╝╝
</pre>

</div>

# `RAPID` — Rietveld Analysis Pipeline with Intelligent Deep-learning

RAPID automates Rietveld refinement of powder X-ray diffraction (XRD) data using convolutional neural networks. A CNN predicts crystallographic and profile parameters from a diffraction pattern in a single forward pass (~2 ms), then initializes automated FullProf refinement. The three-stage pipeline covers data augmentation, CNN training, and automated refinement.

## Usage

1. **Data Augmentation**: Place `.cif` and `.dat` files in `dat_vestacif_files/`, configure `inputs.txt`, run `data_augmentation.bat`
2. **CNN Training**: Configure `CNN/macro_inputs/ML_inputs_1.txt`, run `CNN/train_CNN_macro.bat`
3. **XRD Analysis**: Run `xrd_analysis.bat` to identify unknown materials and perform automated refinement

For detailed usage instructions, input file formats, and configuration options, refer to **RAPID_manual.pdf**.

#autofp readme file

AutoFP
Website http://physiworld.sinaapp.com/autofp.html

Program entry
		autofp.py

How to compile *.msi for Windows ?
		run make.bat to creat autofp.msi

File: autofp-1.3.5/AutoFP/example/example/pbsox/pbsox.pcr
COMM PbSO4 XrayDif (Rietveld Refinement Round Robin, R.J. Hill, JApC 2
! Current global Chi2 (Bragg contrib.) =      545.7    
! Files => DAT-file: pbsox.dat,  PCR-file: pbsox
!Job Npr Nph Nba Nex Nsc Nor Dum Iwg Ilo Ias Res Ste Nre Cry Uni Cor Opt Aut
   0   5   1   0   2   0   0   0   0   0   0   0   0   0   0   0   0   0   1
!
!Ipr Ppl Ioc Mat Pcr Ls1 Ls2 Ls3 NLI Prf Ins Rpa Sym Hkl Fou Sho Ana
   0   0   1   0   1   0   4   0   0   1   0   1   1   0   4   1   1
!
! Lambda1  Lambda2    Ratio    Bkpos    Wdt    Cthm     muR   AsyLim   Rpolarz  2nd-muR -> Patt# 1
 1.540560 1.544400  0.50000   50.000  6.0000  0.8000  0.0000  160.00    0.0000  0.0000
!
!NCY  Eps  R_at  R_an  R_pr  R_gl     Thmin       Step       Thmax    PSD    Sent0
 14  0.10  1.00  1.00  1.00  1.00     10.0000   0.025000   160.0000   0.000   0.000
!
! Excluded regions (LowT  HighT) for Pattern#  1
        0.00       10.00
      154.00      180.00
! 
!
       0    !Number of refined parameters
!
!  Zero    Code    SyCos    Code   SySin    Code  Lambda     Code MORE ->Patt# 1
  0.00609    0.0  0.00000    0.0  0.00000    0.0 0.000000    0.00   0
!   Background coefficients/codes  for Pattern#  1  (Polynomial of 6th degree)
     128.290      34.608     -65.825     -23.006      89.004     -29.912
        0.00        0.00        0.00        0.00        0.00        0.00
!-------------------------------------------------------------------------------
!  Data for PHASE number:   1  ==> Current R_Bragg for Pattern#  1:    57.20
!-------------------------------------------------------------------------------
 PbSO4
!
!Nat Dis Ang Pr1 Pr2 Pr3 Jbt Irf Isy Str Furth       ATZ    Nvk Npr More
   5   0   0 0.0 0.0 1.0   0   0   0   0   0       1213.030   0   5   0
!
P n m a                  <--Space group symbol
!Atom   Typ       X        Y        Z     Biso       Occ     In Fin N_t Spc /Codes
!    beta11   beta22   beta33   beta12   beta13   beta23  /Codes
Pb     PB      0.19797  0.25000  0.17754  0.00000   0.50000   0   0   2    0  #conn S O 0 2
                  0.00     0.00     0.00     0.00      0.00
      0.00000  0.00000  0.00000  0.00000  0.00000   0.00000
         0.00     0.00     0.00     0.00     0.00      0.00
S      S       0.06667  0.25000  0.69300  0.00000   0.50000   0   0   2    0  
                  0.00     0.00     0.00     0.00      0.00
      0.00000  0.00000  0.00000  0.00000  0.00000   0.00000
         0.00     0.00     0.00     0.00     0.00      0.00
O1     O       0.90706  0.25000  0.59672  0.00000   0.50000   0   0   2    0  
                  0.00     0.00     0.00     0.00      0.00
      0.00000  0.00000  0.00000  0.00000  0.00000   0.00000
         0.00     0.00     0.00     0.00     0.00      0.00
O2     O       0.18642  0.25000  0.54268  0.00000   0.50000   0   0   2    0  
                  0.00     0.00     0.00     0.00      0.00
      0.00000  0.00000  0.00000  0.00000  0.00000   0.00000
         0.00     0.00     0.00     0.00     0.00      0.00
O3     O       0.08025  0.02961  0.81208  0.00000   1.00000   0   0   2    0  
                  0.00     0.00     0.00     0.00      0.00
      0.00000  0.00000  0.00000  0.00000  0.00000   0.00000
         0.00     0.00     0.00     0.00     0.00      0.00
!-------> Profile Parameters for Pattern #  1
!  Scale        Shape1      Bov      Str1      Str2      Str3   Strain-Model
 0.47311E-03   0.00001   0.00000   0.00000   0.00000   0.00000       0
     0.00000     0.000     0.000     0.000     0.000     0.000
!       U         V          W           X          Y        GauSiz   LorSiz Size-Model
   0.030989  -0.050981   0.012000   0.014724   0.000000   0.000000   0.000000    0
      0.000      0.000      0.000      0.000      0.000      0.000      0.000
!     a          b         c        alpha      beta       gamma      #Cell Info
   8.485683   5.402483   6.964549  90.000000  90.000000  90.000000   # box -0.25 1.25 -0.15 1.15 -0.15 1.15
    0.00000    0.00000    0.00000    0.00000    0.00000    0.00000
!  Pref1    Pref2      Asy1     Asy2     Asy3     Asy4  
  0.00000  0.00000 -0.37024  0.00736  1.23023  0.00000
     0.00     0.00     0.00     0.00     0.00     0.00
!  2Th1/TOF1    2Th2/TOF2  Pattern to plot
      10.000     154.000       1
