Repository: DataForgeSci/RAPID

#autofp readme file

AutoFP
Website http://physiworld.sinaapp.com/autofp.html

Program entry
		autofp.py

How to compile *.msi for Windows ?
		run make.bat to creat autofp.msi

File: autofp-1.3.5/example/Y2O3_demo/tmp/step=3.out (part 1 of 2)


        **********************************************************
        ** PROGRAM FullProf.2k (Version 5.90 - Dec2016-ILL JRC) **
        **********************************************************
                       M U L T I -- P A T T E R N                 
            Rietveld, Profile Matching & Integrated Intensity     
                 Refinement of X-ray and/or Neutron Data


    Date: 10/06/2024  Time: 18:42:47.713                              

 => PCR file code: Y2O3
 => DAT file code: Y2O3.dat             -> Relative contribution: 1.0000                                                            

 ==> CONDITIONS OF THIS RUN FOR PATTERN No.:  1

 => Global Refinement of X-ray powder diffraction data                                                                              
 => Global Refinement of X-ray powder diffraction data                                                                              
    Bragg-Brentano(X-rays) or Debye-Scherrer geometry(Neutrons)
 => Title:   O3 Y2

 => Number of phases:    1
 => Number of excluded regions:    2
 => Number of scattering factors supplied:    0
 => March-Dollase model for preferred orientation
 => Conventional weights: w=1.0/Variance(yobs)
 => Asymmetry correction as in J.Appl.Cryst. 26,128(1993)
 => Background refined by polynomial function
 => The    5th default profile function was selected
 => Pseudo-Voigt function (ETA variable)
                 X-parameter correspond to: ETA=ETA0+X*2theta
                       pV(x)= ETA*L(x)+(1-ETA)*G(x)

 ==> INPUT/OUTPUT OPTIONS:

 => Generate file *.PRF for plot
 => Output Integrated Intensities
 => Generate new input file *.PCR

 => X-Y type of data: 2theta/TOF/E(Kev) Intens sigma for pattern:  1
 => Plot pattern at each cycle
 => Wavelengths:  1.54056 1.54439
 => Alpha2/Alpha1 ratio:   0.5000
 => Cos(Monochromator angle)=   0.9100
 => Asymmetry correction for angles lower than   60.000 degrees
 => Absorption correction (AC), muR-eff =   0.0000  0.0000
 => Base of peaks: 2.0*HW*    8.00

 => Number of cycles:   10
 => Relaxation factors ==>    for coordinates:  1.00
 => for anisotropic temperature factors:  1.00
 => for halfwidth/strain/size parameters:  1.00
 => for lattice constants and propagation vectors:  1.00
 => EPS-value for convergence:    0.1

 => Excluded regions for Pattern#  1
    From     to
      1.0000     20.0000
    100.0000    160.0000

 => Number of Least-Squares parameters varied:     2

 =>--------------------------->
 =>------->  PATTERN number:  1
 =>--------------------------->
 => Global parameters and codes ==>
 => Zero-point:     0.0000    0.0000
 => Background parameters and codes ==>
 => Origin of polynomial at 2theta/TOF/E(KeV):   40.000  
  0.0000      0.0000      0.0000      0.0000      0.0000      0.0000    
        0.00        0.00        0.00        0.00        0.00        0.00
 => Displacement peak-shift parameter and code:     0.00    0.00
 => Transparency peak-shift parameter and code:     0.00   21.00

 => Reading Intensity data  =>>

 -> No recognizable heading in input data file X,Y,sigma
    First 6 lines are considered as COMMENTS (except for TSAMP keyword)
 -> COMMENT:   3.000    1643.000                                                                                                                 
 -> COMMENT:   3.020    1571.000                                                                                                                 
 -> COMMENT:   3.040    1569.000                                                                                                                 
 -> COMMENT:   3.060    1619.000                                                                                                                 
 -> COMMENT:   3.080    1554.000                                                                                                                 
 -> COMMENT:   3.100    1531.000                                                                                                                 
 ==> Angular range, step and number of points:
     2Thmin:       3.120000  2Thmax:     150.000000  Step:       0.020004  No. of points:   7345
 --------------------------------------------------------------------------------
 => Phase  No. 1
      O3 Y2                                                                 
 --------------------------------------------------------------------------------
 =>-------> Pattern#  1
 => Crystal Structure Refinement
 => The    7th profile function was selected for phase no.  1
 => Preferred orientation vector:   0.0000  0.0000  1.0000

 =>-------> Data for PHASE: 1
 => Number of atoms:    3
 => Number of distance  constraints:    0
 => Number of angle     constraints:    0

 => Symmetry information on space group: I a -3              
 -> The multiplicity of the general position is:  48
 -> The space group is Centric (-1 at origin)   
 -> Lattice type  I: { 000; 1/2 1/2 1/2 }+                         
 -> Reduced set of symmetry operators:

  No.  IT   Symmetry symbol    Rotation part     Associated Translation
   1: ( 1)   1            -->     ( x, y, z) + {  0.0000  0.0000  0.0000}
   2: ( 4)   2 ( x, 0, 0) -->     ( x,-y,-z) + {  0.5000  0.5000  0.0000}
   3: ( 3)   2 ( 0, y, 0) -->     (-x, y,-z) + {  0.0000  0.5000  0.5000}
   4: ( 2)   2 ( 0, 0, z) -->     (-x,-y, z) + {  0.5000  0.0000  0.5000}
   5: ( 9)  3- ( x, x, x) -->     ( y, z, x) + {  0.0000  0.0000  0.0000}
   6: (12)  3- (-x, x,-x) -->     (-y,-z, x) + {  0.5000  0.0000  0.5000}
   7: (11)  3- (-x,-x, x) -->     ( y,-z,-x) + {  0.5000  0.5000  0.0000}
   8: (10)  3- ( x,-x,-x) -->     (-y, z,-x) + {  0.0000  0.5000  0.5000}
   9: ( 5)  3+ ( x, x, x) -->     ( z, x, y) + {  0.0000  0.0000  0.0000}
  10: ( 8)  3+ (-x,-x, x) -->     (-z, x,-y) + {  0.0000  0.5000  0.5000}
  11: ( 7)  3+ ( x,-x,-x) -->     (-z,-x, y) + {  0.5000  0.0000  0.5000}
  12: ( 6)  3+ (-x, x,-x) -->     ( z,-x,-y) + {  0.5000  0.5000  0.0000}


        Information on Space Group: 
        --------------------------- 

 =>   Number of Space group: 206
 =>  Hermann-Mauguin Symbol: I a -3
 =>             Hall Symbol: -I 2b 2c 3
 =>            Setting Type: IT (Generated from Hermann-Mauguin symbol)
 =>          Crystal System: Cubic
 =>              Laue Class: m-3
 =>             Point Group: m-3
 =>         Bravais Lattice: I
 =>          Lattice Symbol: cI
 =>  Reduced Number of S.O.:  12
 =>    General multiplicity:  48
 =>          Centrosymmetry: Centric (-1 at origin)
 =>  Generators (exc. -1&L):   3
 =>         Asymmetric unit:  0.000 <= x <=  0.500
                              0.000 <= y <=  0.500
                              0.000 <= z <=  0.250

 => List of S.O. without inversion and lattice centring translations
 => SYMM(  1): x,y,z                               => SYMM(  2): x+1/2,-y+1/2,-z
 => SYMM(  3): -x,y+1/2,-z+1/2                     => SYMM(  4): -x+1/2,-y,z+1/2
 => SYMM(  5): y,z,x                               => SYMM(  6): -y+1/2,-z,x+1/2
 => SYMM(  7): y+1/2,-z+1/2,-x                     => SYMM(  8): -y,z+1/2,-x+1/2
 => SYMM(  9): z,x,y                               => SYMM( 10): -z,x+1/2,-y+1/2
 => SYMM( 11): -z+1/2,-x,y+1/2                     => SYMM( 12): z+1/2,-x+1/2,-y


 => Initial parameters ==>
 Atom    Ntyp                  X         Y         Z         B         occ.         in  fin  Spc  Mult
                             B11       B22       B33       B12       B13       B23
 Y1     Y                  0.25000   0.25000   0.25000   0.00000   0.16667           0    0    0    8
                 Codes:    0.00000   0.00000   0.00000   0.00000   0.00000
                 Betas:    0.00000   0.00000   0.00000   0.00000   0.00000   0.00000
                 Codes:    0.00000   0.00000   0.00000   0.00000   0.00000   0.00000
 Y2     Y                  0.96730   0.00000   0.25000   0.00000   0.50000           0    0    0   24
                 Codes:    0.00000   0.00000   0.00000   0.00000   0.00000
                 Betas:    0.00000   0.00000   0.00000   0.00000   0.00000   0.00000
                 Codes:    0.00000   0.00000   0.00000   0.00000   0.00000   0.00000
 O1     O                  0.39150   0.15380   0.38000   0.00000   1.00000           0    0    0   48
                 Codes:    0.00000   0.00000   0.00000   0.00000   0.00000
                 Betas:    0.00000   0.00000   0.00000   0.00000   0.00000   0.00000
                 Codes:    0.00000   0.00000   0.00000   0.00000   0.00000   0.00000

 => IT IS ASSUMED THAT THE FIRST GIVEN SITE IS FULLY OCCUPIED 
    OR THE FIRST AND SECOND ATOMS ARE IN THE SAME SITE WITH TOTAL FULL OCCUPATION
  (If this is not the case, change the order of atoms to obtain correct values for the content of the unit cell)
    The given occupation factors have been obtained mutiplying m/M by   1.0000
      -> Atom: Y   ,  Chemical element: Y   Atomic Mass:    88.9059
      -> Atom: Y   ,  Chemical element: Y   Atomic Mass:    88.9059
      -> Atom: O   ,  Chemical element: O   Atomic Mass:    15.9994
 => The given value of ATZ is       3613.05 the program has calculated:        3613.05
    The value of ATZ given in the input PCR file will be used for quantitative analysis
 => The chemical content of the unit cell is: 
       8.0000 Y    +  23.9995 Y    +  47.9990 O      
 => The normalized site occupation numbers in % are: 
     100.0000 Y1     :       99.9980 Y2     :       99.9980 O1       
 => The density (volumic mass) of the compound is:    5.026 g/cm3

 =>-------> PROFILE PARAMETERS FOR PATTERN:  1

 => Overall scale factor:   0.706360E-04
 => ETA (p-Voigt) OR M (Pearson VII):   0.0000
 => Overall temperature factor:      0.00000
 => Halfwidth U,V,W:      0.00413    -0.00762     0.00625
 => X and Y parameters:       0.0190      0.0000
 => Direct cell parameters:   10.6080  10.6080  10.6080  90.0000  90.0000  90.0000
 => Preferred orientation parameters:   1.0000  0.0000
 => Asymmetry parameters     :      0.00000     0.00000     0.00000     0.00000
 => Strain parameters        :      0.00000     0.00000     0.00000
 => Size   parameters        :      0.00000     0.00000
 => Further shape parameters (S_L and D_L):   0.00000   0.00000
    S_L is source width/detector distance
    D_L is detector width/detector distance

 ==> CODEWORDS FOR PROFILE PARAMETERS of PATTERN#  1

 => Overall scale factor:   11.000
 => ETA (p-Voigt) OR M (Pearson VII):    0.000
 => Overall temperature factor:    0.000
 => Halfwidth U,V,W:    0.000   0.000   0.000
 => X and Y parameters:    0.000   0.000
 => Direct cell parameters:    0.000   0.000   0.000   0.000   0.000   0.000
 => Preferred orientation parameters:    0.000   0.000
 => Asymmetry parameters     :    0.000   0.000   0.000   0.000
 => Strain parameters        :    0.000   0.000   0.000
 => Size   parameters        :    0.000   0.000

 => Cell constraints according to Laue symmetry: m-3  

        Metric information:
        -------------------

 => Direct cell parameters:

         a =      10.6080      b =      10.6080      c =      10.6080
     alpha =       90.000   beta =       90.000  gamma =       90.000
                        Direct Cell Volume =    1193.7014

 => Reciprocal cell parameters:

         a*=     0.094269      b*=     0.094269      c*=     0.094269
     alpha*=       90.000   beta*=       90.000  gamma*=       90.000
                    Reciprocal Cell Volume =   0.00083773

 => Direct and Reciprocal Metric Tensors:

                   GD                                       GR
    112.5288      0.0000      0.0000          0.008887    0.000000    0.000000
      0.0000    112.5288      0.0000          0.000000    0.008887    0.000000
      0.0000      0.0000    112.5288          0.000000    0.000000    0.008887

 =>  Cartesian frame: x // a; y is in the ab-plane; z is x ^ y   

     Crystal_to_Orthonormal_Matrix              Orthonormal_to_Crystal Matrix
              Cr_Orth_cel                               Orth_Cr_cel  
     10.6080      0.0000      0.0000          0.094269   -0.000000   -0.000000
      0.0000     10.6080      0.0000          0.000000    0.094269   -0.000000
      0.0000      0.0000     10.6080          0.000000    0.000000    0.094269

     Busing-Levy B-matrix: Hc=B.H            Inverse of the Busing-Levy B-matrix
                BL_M                                      BL_Minv  
    0.094269    0.000000    0.000000           10.6080     -0.0000     -0.0000
    0.000000    0.094269   -0.000000            0.0000     10.6080      0.0000
    0.000000    0.000000    0.094269            0.0000      0.0000     10.6080

 => Laue symmetry m-3   will be used to generate HKL for pattern#   1
 => Reflections generated between S(1/d)min:  0.0353 A-1 and S(1/d)max:  1.2568 A-1
 =>                                    dmax: 28.3647 A   and      dmin:  0.7957 A
 => The number of reflections generated is:    208
 => The max. scatt. variable (gen.ref.) is:       150.9808
 => Scattering coefficients from internal table


 => X-ray scattering coeff. (A1, B1, A2,...C, f(0), Z, Dfp,Dfpp)

 Y      17.7760   1.4029  10.2946  12.8006   5.7263   0.1256   3.2659 104.3540   1.9121  38.9749  39.0000  -0.3860   2.0250
 O       3.0485  13.2771   2.2868   5.7011   1.5463   0.3239   0.8670  32.9089   0.2508   7.9994   8.0000   0.0470   0.0320

     --------------------------------------------------------------
      SYMBOLIC NAMES AND INITIAL VALUES OF PARAMETERS TO BE VARIED:
     --------------------------------------------------------------

      ->  Parameter number    1   -> Symbolic Name:       Scale_ph1_pat1    0.70636001E-04
      ->  Parameter number    2   -> Symbolic Name:           SySin_pat1     0.0000000    
  
 
 => No optimization for routine tasks
 ++++++++++++++++++++++++++++++++++++++++++++++++++++++++++++++++++++++++++++++++++++++++++++++++++++++++++++++++++++++++

 => CYCLE No.:    1
 ---------------------------------------------------------------------------------------
 => Phase  1 Name: O3 Y2                                                                 
 ---------------------------------------------------------------------------------------
 => New parameters, shifts, and standard deviations

 Atom        x       dx      sx       y       dy      sy       z       dz      sz       B       dB      sB      occ.    docc.   socc.

 Y1       0.25000 0.00000 0.00000  0.25000 0.00000 0.00000  0.25000 0.00000 0.00000  0.00000 0.00000 0.00000  0.16667 0.00000 0.00000
 Y2       0.96730 0.00000 0.00000  0.00000 0.00000 0.00000  0.25000 0.00000 0.00000  0.00000 0.00000 0.00000  0.50000 0.00000 0.00000
 O1       0.39150 0.00000 0.00000  0.15380 0.00000 0.00000  0.38000 0.00000 0.00000  0.00000 0.00000 0.00000  1.00000 0.00000 0.00000

 Atom         B11      DB11      SB11       B22      DB22      SB22       B33      DB33      SB33
              B12      DB12      SB12       B13      DB13      SB13       B23      DB23      SB23
 Y1      0.000000  0.000000  0.000000  0.000000  0.000000  0.000000  0.000000  0.000000  0.000000
         0.000000  0.000000  0.000000  0.000000  0.000000  0.000000  0.000000  0.000000  0.000000
 Y2      0.000000  0.000000  0.000000  0.000000  0.000000  0.000000  0.000000  0.000000  0.000000
         0.000000  0.000000  0.000000  0.000000  0.000000  0.000000  0.000000  0.000000  0.000000
 O1      0.000000  0.000000  0.000000  0.000000  0.000000  0.000000  0.000000  0.000000  0.000000
         0.000000  0.000000  0.000000  0.000000  0.000000  0.000000  0.000000  0.000000  0.000000

 ==> PROFILE PARAMETERS FOR PATTERN#  1

 => Overall scale factor:      0.000072321     0.000001685     0.000001729
 => Eta(p-Voigt) or m(Pearson VII):   0.000000  0.000000  0.000000
 => Overall tem. factor:     0.000000    0.000000    0.000000
 => Halfwidth parameters: 
         0.004133    0.000000    0.000000
        -0.007618    0.000000    0.000000
         0.006255    0.000000    0.000000
 => Cell parameters: 
       10.607961    0.000000    0.000000
       10.607961    0.000000    0.000000
       10.607961    0.000000    0.000000
       90.000000    0.000000    0.000000
       90.000000    0.000000    0.000000
       90.000000    0.000000    0.000000
 => Preferred orientation: 
         1.000000    0.000000    0.000000
         0.000000    0.000000    0.000000
 => Asymmetry parameters: 
         0.000000    0.000000    0.000000
         0.000000    0.000000    0.000000
         0.000000    0.000000    0.000000
         0.000000    0.000000    0.000000
 => X and Y parameters: 
         0.018961    0.000000    0.000000
         0.000000    0.000000    0.000000
 => Strain parameters: 
         0.000000    0.000000    0.000000
         0.000000    0.000000    0.000000
         0.000000    0.000000    0.000000
 => Size   parameters (G,L): 
         0.000000    0.000000    0.000000
         0.000000    0.000000    0.000000
 => Further shape parameters (S_L and D_L): 
       0.000000  0.000000  0.000000
       0.000000  0.000000  0.000000

 ==> GLOBAL PARAMETERS FOR PATTERN#  1


 => Zero-point:     0.0000    0.0000    0.0000
 => Background Polynomial Parameters ==>
       0.0000      0.0000      0.0000    
       0.0000      0.0000      0.0000    
       0.0000      0.0000      0.0000    
       0.0000      0.0000      0.0000    
       0.0000      0.0000      0.0000    
       0.0000      0.0000      0.0000    

 => Cos( theta)-shift parameter :   0.0000  0.0000  0.0000
 => Sin(2theta)-shift parameter :   0.0083  0.0083  0.0013

 ==> RELIABILITY FACTORS WITH ALL NON-EXCLUDED POINTS FOR PATTERN:  1

 => R-Factors:   69.2      78.3     Chi2:  735.     DW-Stat.:  0.0903   Patt#:  1
 => Expected :            2.89                                1.9028
 => Deviance : 0.118E+08     Dev*:   0.000    
 => GoF-index:  27.         Sqrt(Residual/N)
 => N-P+C:  3997

 =>    SumYdif       SumYobs      SumYcal      SumwYobsSQ     Residual    Condition
     0.3322E+07    0.4798E+07    0.1861E+07    0.4798E+07    0.2939E+07    0.5442E+06


 => Conventional Rietveld Rp,Rwp,Re and Chi2:   69.2      78.3      2.89      735.4    
 => (Values obtained using Ynet, but true sigma(y))
 =>  SumYnet, Sum(w Ynet**2):     0.4798E+07    0.4798E+07


 ==> RELIABILITY FACTORS FOR POINTS WITH BRAGG CONTRIBUTIONS FOR PATTERN:  1

 => R-Factors:   63.2      73.3     Chi2:  798.     DW-Stat.:  0.1232   Patt#:
 => Expected :            2.59                                1.8819
 => Deviance : 0.118E+08     Dev*:         NaN
 => GoF-index:  28.         Sqrt(Residual/N)
 => N-P+C:  2700

 =>    SumYdif       SumYobs      SumYcal      SumwYobsSQ     Residual    Condition
     0.2539E+07    0.4014E+07    0.1861E+07    0.4014E+07    0.2156E+07    0.5442E+06


 => Conventional Rietveld Rp,Rwp,Re and Chi2:   63.2      73.3      2.59      798.4    
 => (Values obtained using Ynet, but true sigma(y))
 =>  SumYnet, Sum(w Ynet**2):     0.4014E+07    0.4014E+07


 => Global user-weigthed Chi2 (Bragg contrib.):  0.109E+04

 => ---------> Pattern#  1
 => Phase:  1
 =>    Bragg R-factor:  56.3    
 =>    RF-factor     :  46.1    
 ++++++++++++++++++++++++++++++++++++++++++++++++++++++++++++++++++++++++++++++++++++++++++++++++++++++++++++++++++++++++

 => CYCLE No.:    2
 ---------------------------------------------------------------------------------------
 => Phase  1 Name: O3 Y2                                                                 
 ---------------------------------------------------------------------------------------
 => New parameters, shifts, and standard deviations

 Atom        x       dx      sx       y       dy      sy       z       dz      sz       B       dB      sB      occ.    docc.   socc.

 Y1       0.25000 0.00000 0.00000  0.25000 0.00000 0.00000  0.25000 0.00000 0.00000  0.00000 0.00000 0.00000  0.16667 0.00000 0.00000
 Y2       0.96730 0.00000 0.00000  0.00000 0.00000 0.00000  0.25000 0.00000 0.00000  0.00000 0.00000 0.00000  0.50000 0.00000 0.00000
 O1       0.39150 0.00000 0.00000  0.15380 0.00000 0.00000  0.38000 0.00000 0.00000  0.00000 0.00000 0.00000  1.00000 0.00000 0.00000

 Atom         B11      DB11      SB11       B22      DB22      SB22       B33      DB33      SB33
              B12      DB12      SB12       B13      DB13      SB13       B23      DB23      SB23
 Y1      0.000000  0.000000  0.000000  0.000000  0.000000  0.000000  0.000000  0.000000  0.000000
         0.000000  0.000000  0.000000  0.000000  0.000000  0.000000  0.000000  0.000000  0.000000
 Y2      0.000000  0.000000  0.000000  0.000000  0.000000  0.000000  0.000000  0.000000  0.000000
         0.000000  0.000000  0.000000  0.000000  0.000000  0.000000  0.000000  0.000000  0.000000
 O1      0.000000  0.000000  0.000000  0.000000  0.000000  0.000000  0.000000  0.000000  0.000000
         0.000000  0.000000  0.000000  0.000000  0.000000  0.000000  0.000000  0.000000  0.000000

 ==> PROFILE PARAMETERS FOR PATTERN#  1

 => Overall scale factor:      0.000074949     0.000002628     0.000001734
 => Eta(p-Voigt) or m(Pearson VII):   0.000000  0.000000  0.000000
 => Overall tem. factor:     0.000000    0.000000    0.000000
 => Halfwidth parameters: 
         0.004133    0.000000    0.000000
        -0.007618    0.000000    0.000000
         0.006255    0.000000    0.000000
 => Cell parameters: 
       10.607961    0.000000    0.000000
       10.607961    0.000000    0.000000
       10.607961    0.000000    0.000000
       90.000000    0.000000    0.000000
       90.000000    0.000000    0.000000
       90.000000    0.000000    0.000000
 => Preferred orientation: 
         1.000000    0.000000    0.000000
         0.000000    0.000000    0.000000
 => Asymmetry parameters: 
         0.000000    0.000000    0.000000
         0.000000    0.000000    0.000000
         0.000000    0.000000    0.000000
         0.000000    0.000000    0.000000
 => X and Y parameters: 
         0.018961    0.000000    0.000000
         0.000000    0.000000    0.000000
 => Strain parameters: 
         0.000000    0.000000    0.000000
         0.000000    0.000000    0.000000
         0.000000    0.000000    0.000000
 => Size   parameters (G,L): 
         0.000000    0.000000    0.000000
         0.000000    0.000000    0.000000
 => Further shape parameters (S_L and D_L): 
       0.000000  0.000000  0.000000
       0.000000  0.000000  0.000000

 ==> GLOBAL PARAMETERS FOR PATTERN#  1


 => Zero-point:     0.0000    0.0000    0.0000
 => Background Polynomial Parameters ==>
       0.0000      0.0000      0.0000    
       0.0000      0.0000      0.0000    
       0.0000      0.0000      0.0000    
       0.0000      0.0000      0.0000    
       0.0000      0.0000      0.0000    
       0.0000      0.0000      0.0000    

 => Cos( theta)-shift parameter :   0.0000  0.0000  0.0000
 => Sin(2theta)-shift parameter :   0.0150  0.0067  0.0012

 ==> RELIABILITY FACTORS WITH ALL NON-EXCLUDED POINTS FOR PATTERN:  1

 => R-Factors:   67.7      77.1     Chi2:  714.     DW-Stat.:  0.0798   Patt#:  1
 => Expected :            2.89                                1.9028
 => Deviance : 0.115E+08     Dev*:   0.000    
 => GoF-index:  27.         Sqrt(Residual/N)
 => N-P+C:  3997

 =>    SumYdif       SumYobs      SumYcal      SumwYobsSQ     Residual    Condition
     0.3247E+07    0.4798E+07    0.1906E+07    0.4798E+07    0.2854E+07    0.5235E+06


 => Conventional Rietveld Rp,Rwp,Re and Chi2:   67.7      77.1      2.89      714.1    
 => (Values obtained using Ynet, but true sigma(y))
 =>  SumYnet, Sum(w Ynet**2):     0.4798E+07    0.4798E+07


 ==> RELIABILITY FACTORS FOR POINTS WITH BRAGG CONTRIBUTIONS FOR PATTERN:  1

 => R-Factors:   61.4      71.8     Chi2:  767.     DW-Stat.:  0.1100   Patt#:
 => Expected :            2.59                                1.8819
 => Deviance : 0.115E+08     Dev*:         NaN
 => GoF-index:  28.         Sqrt(Residual/N)
 => N-P+C:  2700

 =>    SumYdif       SumYobs      SumYcal      SumwYobsSQ     Residual    Condition
     0.2464E+07    0.4014E+07    0.1906E+07    0.4014E+07    0.2070E+07    0.5235E+06


 => Conventional Rietveld Rp,Rwp,Re and Chi2:   61.4      71.8      2.59      766.8    
 => (Values obtained using Ynet, but true sigma(y))
 =>  SumYnet, Sum(w Ynet**2):     0.4014E+07    0.4014E+07


 => Global user-weigthed Chi2 (Bragg contrib.):  0.106E+04

 => ---------> Pattern#  1
 => Phase:  1
 =>    Bragg R-factor:  54.5    
 =>    RF-factor     :  44.9    
 ++++++++++++++++++++++++++++++++++++++++++++++++++++++++++++++++++++++++++++++++++++++++++++++++++++++++++++++++++++++++

 => CYCLE No.:    3
 ---------------------------------------------------------------------------------------
 => Phase  1 Name: O3 Y2                                                                 
 ---------------------------------------------------------------------------------------
 => New parameters, shifts, and standard deviations

 Atom        x       dx      sx       y       dy      sy       z       dz      sz       B       dB      sB      occ.    docc.   socc.

 Y1       0.25000 0.00000 0.00000  0.25000 0.00000 0.00000  0.25000 0.00000 0.00000  0.00000 0.00000 0.00000  0.16667 0.00000 0.00000
 Y2       0.96730 0.00000 0.00000  0.00000 0.00000 0.00000  0.25000 0.00000 0.00000  0.00000 0.00000 0.00000  0.50000 0.00000 0.00000
 O1       0.39150 0.00000 0.00000  0.15380 0.00000 0.00000  0.38000 0.00000 0.00000  0.00000 0.00000 0.00000  1.00000 0.00000 0.00000

 Atom         B11      DB11      SB11       B22      DB22      SB22       B33      DB33      SB33
              B12      DB12      SB12       B13      DB13      SB13       B23      DB23      SB23
 Y1      0.000000  0.000000  0.000000  0.000000  0.000000  0.000000  0.000000  0.000000  0.000000
         0.000000  0.000000  0.000000  0.000000  0.000000  0.000000  0.000000  0.000000  0.000000
 Y2      0.000000  0.000000  0.000000  0.000000  0.000000  0.000000  0.000000  0.000000  0.000000
         0.000000  0.000000  0.000000  0.000000  0.000000  0.000000  0.000000  0.000000  0.000000
 O1      0.000000  0.000000  0.000000  0.000000  0.000000  0.000000  0.000000  0.000000  0.000000
         0.000000  0.000000  0.000000  0.000000  0.000000  0.000000  0.000000  0.000000  0.000000

 ==> PROFILE PARAMETERS FOR PATTERN#  1

 => Overall scale factor:      0.000076523     0.000001573     0.000001735
 => Eta(p-Voigt) or m(Pearson VII):   0.000000  0.000000  0.000000
 => Overall tem. factor:     0.000000    0.000000    0.000000
 => Halfwidth parameters: 
         0.004133    0.000000    0.000000
        -0.007618    0.000000    0.000000
         0.006255    0.000000    0.000000
 => Cell parameters: 
       10.607961    0.000000    0.000000
       10.607961    0.000000    0.000000
       10.607961    0.000000    0.000000
       90.000000    0.000000    0.000000
       90.000000    0.000000    0.000000
       90.000000    0.000000    0.000000
 => Preferred orientation: 
         1.000000    0.000000    0.000000
         0.000000    0.000000    0.000000
 => Asymmetry parameters: 
         0.000000    0.000000    0.000000
         0.000000    0.000000    0.000000
         0.000000    0.000000    0.000000
         0.000000    0.000000    0.000000
 => X and Y parameters: 
         0.018961    0.000000    0.000000
         0.000000    0.000000    0.000000
 => Strain parameters: 
         0.000000    0.000000    0.000000
         0.000000    0.000000    0.000000
         0.000000    0.000000    0.000000
 => Size   parameters (G,L): 
         0.000000    0.000000    0.000000
         0.000000    0.000000    0.000000
 => Further shape parameters (S_L and D_L): 
       0.000000  0.000000  0.000000
       0.000000  0.000000  0.000000

 ==> GLOBAL PARAMETERS FOR PATTERN#  1


 => Zero-point:     0.0000    0.0000    0.0000
 => Background Polynomial Parameters ==>
       0.0000      0.0000      0.0000    
       0.0000      0.0000      0.0000    
       0.0000      0.0000      0.0000    
       0.0000      0.0000      0.0000    
       0.0000      0.0000      0.0000    
       0.0000      0.0000      0.0000    

 => Cos( theta)-shift parameter :   0.0000  0.0000  0.0000
 => Sin(2theta)-shift parameter :   0.0199  0.0049  0.0012

 ==> RELIABILITY FACTORS WITH ALL NON-EXCLUDED POINTS FOR PATTERN:  1

 => R-Factors:   66.7      76.4     Chi2:  700.     DW-Stat.:  0.0755   Patt#:  1
 => Expected :            2.89                                1.9028
 => Deviance : 0.112E+08     Dev*:   0.000    
 => GoF-index:  26.         Sqrt(Residual/N)
 => N-P+C:  3997

 =>    SumYdif       SumYobs      SumYcal      SumwYobsSQ     Residual    Condition
     0.3198E+07    0.4798E+07    0.1975E+07    0.4798E+07    0.2799E+07    0.4928E+06


 => Conventional Rietveld Rp,Rwp,Re and Chi2:   66.7      76.4      2.89      700.3    
 => (Values obtained using Ynet, but true sigma(y))
 =>  SumYnet, Sum(w Ynet**2):     0.4798E+07    0.4798E+07


 ==> RELIABILITY FACTORS FOR POINTS WITH BRAGG CONTRIBUTIONS FOR PATTERN:  1

 => R-Factors:   60.1      70.9     Chi2:  746.     DW-Stat.:  0.1048   Patt#:
 => Expected :            2.59                                1.8819
 => Deviance : 0.112E+08     Dev*:         NaN
 => GoF-index:  27.         Sqrt(Residual/N)
 => N-P+C:  2700

 =>    SumYdif       SumYobs      SumYcal      SumwYobsSQ     Residual    Condition
     0.2414E+07    0.4014E+07    0.1975E+07    0.4014E+07    0.2015E+07    0.4928E+06


 => Conventional Rietveld Rp,Rwp,Re and Chi2:   60.1      70.9      2.59      746.4    
 => (Values obtained using Ynet, but true sigma(y))
 =>  SumYnet, Sum(w Ynet**2):     0.4014E+07    0.4014E+07


 => Global user-weigthed Chi2 (Bragg contrib.):  0.104E+04

 => ---------> Pattern#  1
 => Phase:  1
 =>    Bragg R-factor:  52.2    
 =>    RF-factor     :  43.4    
 ++++++++++++++++++++++++++++++++++++++++++++++++++++++++++++++++++++++++++++++++++++++++++++++++++++++++++++++++++++++++

 => CYCLE No.:    4
 ---------------------------------------------------------------------------------------
 => Phase  1 Name: O3 Y2                                                                 
 ---------------------------------------------------------------------------------------
 => New parameters, shifts, and standard deviations

 Atom        x       dx      sx       y       dy      sy       z       dz      sz       B       dB      sB      occ.    docc.   socc.

 Y1       0.25000 0.00000 0.00000  0.25000 0.00000 0.00000  0.25000 0.00000 0.00000  0.00000 0.00000 0.00000  0.16667 0.00000 0.00000
 Y2       0.96730 0.00000 0.00000  0.00000 0.00000 0.00000  0.25000 0.00000 0.00000  0.00000 0.00000 0.00000  0.50000 0.00000 0.00000
 O1       0.39150 0.00000 0.00000  0.15380 0.00000 0.00000  0.38000 0.00000 0.00000  0.00000 0.00000 0.00000  1.00000 0.00000 0.00000

 Atom         B11      DB11      SB11       B22      DB22      SB22       B33      DB33      SB33
              B12      DB12      SB12       B13      DB13      SB13       B23      DB23      SB23
 Y1      0.000000  0.000000  0.000000  0.000000  0.000000  0.000000  0.000000  0.000000  0.000000
         0.000000  0.000000  0.000000  0.000000  0.000000  0.000000  0.000000  0.000000  0.000000
 Y2      0.000000  0.000000  0.000000  0.000000  0.000000  0.000000  0.000000  0.000000  0.000000
         0.000000  0.000000  0.000000  0.000000  0.000000  0.000000  0.000000  0.000000  0.000000
 O1      0.000000  0.000000  0.000000  0.000000  0.000000  0.000000  0.000000  0.000000  0.000000
         0.000000  0.000000  0.000000  0.000000  0.000000  0.000000  0.000000  0.000000  0.000000

 ==> PROFILE PARAMETERS FOR PATTERN#  1

 => Overall scale factor:      0.000077351     0.000000828     0.000001735
 => Eta(p-Voigt) or m(Pearson VII):   0.000000  0.000000  0.000000
 => Overall tem. factor:     0.000000    0.000000    0.000000
 => Halfwidth parameters: 
         0.004133    0.000000    0.000000
        -0.007618    0.000000    0.000000
         0.006255    0.000000    0.000000
 => Cell parameters: 
       10.607961    0.000000    0.000000
       10.607961    0.000000    0.000000
       10.607961    0.000000    0.000000
       90.000000    0.000000    0.000000
       90.000000    0.000000    0.000000
       90.000000    0.000000    0.000000
 => Preferred orientation: 
         1.000000    0.000000    0.000000
         0.000000    0.000000    0.000000
 => Asymmetry parameters: 
         0.000000    0.000000    0.000000
         0.000000    0.000000    0.000000
         0.000000    0.000000    0.000000
         0.000000    0.000000    0.000000
 => X and Y parameters: 
         0.018961    0.000000    0.000000
         0.000000    0.000000    0.000000
 => Strain parameters: 
         0.000000    0.000000    0.000000
         0.000000    0.000000    0.000000
         0.000000    0.000000    0.000000
 => Size   parameters (G,L): 
         0.000000    0.000000    0.000000
         0.000000    0.000000    0.000000
 => Further shape parameters (S_L and D_L): 
       0.000000  0.000000  0.000000
       0.000000  0.000000  0.000000

 ==> GLOBAL PARAMETERS FOR PATTERN#  1


 => Zero-point:     0.0000    0.0000    0.0000
 => Background Polynomial Parameters ==>
       0.0000      0.0000      0.0000    
       0.0000      0.0000      0.0000    
       0.0000      0.0000      0.0000    
       0.0000      0.0000      0.0000    
       0.0000      0.0000      0.0000    
       0.0000      0.0000      0.0000    

 => Cos( theta)-shift parameter :   0.0000  0.0000  0.0000
 => Sin(2theta)-shift parameter :   0.0234  0.0035  0.0012

 ==> RELIABILITY FACTORS WITH ALL NON-EXCLUDED POINTS FOR PATTERN:  1

 => R-Factors:   66.3      76.0     Chi2:  693.     DW-Stat.:  0.0725   Patt#:  1
 => Expected :            2.89                                1.9028
 => Deviance : 0.110E+08     Dev*:   0.000    
 => GoF-index:  26.         Sqrt(Residual/N)
 => N-P+C:  3997

 =>    SumYdif       SumYobs      SumYcal      SumwYobsSQ     Residual    Condition
     0.3179E+07    0.4798E+07    0.2016E+07    0.4798E+07    0.2769E+07    0.4765E+06


 => Conventional Rietveld Rp,Rwp,Re and Chi2:   66.3      76.0      2.89      692.7    
 => (Values obtained using Ynet, but true sigma(y))
 =>  SumYnet, Sum(w Ynet**2):     0.4798E+07    0.4798E+07


 ==> RELIABILITY FACTORS FOR POINTS WITH BRAGG CONTRIBUTIONS FOR PATTERN:  1

 => R-Factors:   59.7      70.3     Chi2:  735.     DW-Stat.:  0.1011   Patt#:
 => Expected :            2.59                                1.8819
 => Deviance : 0.110E+08     Dev*:         NaN
 => GoF-index:  27.         Sqrt(Residual/N)
 => N-P+C:  2700

 =>    SumYdif       SumYobs      SumYcal      SumwYobsSQ     Residual    Condition
     0.2395E+07    0.4014E+07    0.2016E+07    0.4014E+07    0.1985E+07    0.4765E+06


 => Conventional Rietveld Rp,Rwp,Re and Chi2:   59.7      70.3      2.59      735.2    
 => (Values obtained using Ynet, but true sigma(y))
 =>  SumYnet, Sum(w Ynet**2):     0.4014E+07    0.4014E+07


 => Global user-weigthed Chi2 (Bragg contrib.):  0.103E+04

 => ---------> Pattern#  1
 => Phase:  1
 =>    Bragg R-factor:  50.9    
 =>    RF-factor     :  42.5    
 ++++++++++++++++++++++++++++++++++++++++++++++++++++++++++++++++++++++++++++++++++++++++++++++++++++++++++++++++++++++++

 => CYCLE No.:    5
 ---------------------------------------------------------------------------------------
 => Phase  1 Name: O3 Y2                                                                 
 ---------------------------------------------------------------------------------------
 => New parameters, shifts, and standard deviations

 Atom        x       dx      sx       y       dy      sy       z       dz      sz       B       dB      sB      occ.    docc.   socc.

 Y1       0.25000 0.00000 0.00000  0.25000 0.00000 0.00000  0.25000 0.00000 0.00000  0.00000 0.00000 0.00000  0.16667 0.00000 0.00000
 Y2       0.96730 0.00000 0.00000  0.00000 0.00000 0.00000  0.25000 0.00000 0.00000  0.00000 0.00000 0.00000  0.50000 0.00000 0.00000
 O1       0.39150 0.00000 0.00000  0.15380 0.00000 0.00000  0.38000 0.00000 0.00000  0.00000 0.00000 0.00000  1.00000 0.00000 0.00000

 Atom         B11      DB11      SB11       B22      DB22      SB22       B33      DB33      SB33
              B12      DB12      SB12       B13      DB13      SB13       B23      DB23      SB23
 Y1      0.000000  0.000000  0.000000  0.000000  0.000000  0.000000  0.000000  0.000000  0.000000
         0.000000  0.000000  0.000000  0.000000  0.000000  0.000000  0.000000  0.000000  0.000000
 Y2      0.000000  0.000000  0.000000  0.000000  0.000000  0.000000  0.000000  0.000000  0.000000
         0.000000  0.000000  0.000000  0.000000  0.000000  0.000000  0.000000  0.000000  0.000000
 O1      0.000000  0.000000  0.000000  0.000000  0.000000  0.000000  0.000000  0.000000  0.000000
         0.000000  0.000000  0.000000  0.000000  0.000000  0.000000  0.000000  0.000000  0.000000

 ==> PROFILE PARAMETERS FOR PATTERN#  1

 => Overall scale factor:      0.000077762     0.000000411     0.000001735
 => Eta(p-Voigt) or m(Pearson VII):   0.000000  0.000000  0.000000
 => Overall tem. factor:     0.000000    0.000000    0.000000
 => Halfwidth parameters: 
         0.004133    0.000000    0.000000
        -0.007618    0.000000    0.000000
         0.006255    0.000000    0.000000
 => Cell parameters: 
       10.607961    0.000000    0.000000
       10.607961    0.000000    0.000000
       10.607961    0.000000    0.000000
       90.000000    0.000000    0.000000
       90.000000    0.000000    0.000000
       90.000000    0.000000    0.000000
 => Preferred orientation: 
         1.000000    0.000000    0.000000
         0.000000    0.000000    0.000000
 => Asymmetry parameters: 
         0.000000    0.000000    0.000000
         0.000000    0.000000    0.000000
         0.000000    0.000000    0.000000
         0.000000    0.000000    0.000000
 => X and Y parameters: 
         0.018961    0.000000    0.000000
         0.000000    0.000000    0.000000
 => Strain parameters: 
         0.000000    0.000000    0.000000
         0.000000    0.000000    0.000000
         0.000000    0.000000    0.000000
 => Size   parameters (G,L): 
         0.000000    0.000000    0.000000
         0.000000    0.000000    0.000000
 => Further shape parameters (S_L and D_L): 
       0.000000  0.000000  0.000000
       0.000000  0.000000  0.000000

 ==> GLOBAL PARAMETERS FOR PATTERN#  1


 => Zero-point:     0.0000    0.0000    0.0000
 => Background Polynomial Parameters ==>
       0.0000      0.0000      0.0000    
       0.0000      0.0000      0.0000    
       0.0000      0.0000      0.0000    
       0.0000      0.0000      0.0000    
       0.0000      0.0000      0.0000    
       0.0000      0.0000      0.0000    

 => Cos( theta)-shift parameter :   0.0000  0.0000  0.0000
 => Sin(2theta)-shift parameter :   0.0259  0.0025  0.0012

 ==> RELIABILITY FACTORS WITH ALL NON-EXCLUDED POINTS FOR PATTERN:  1

 => R-Factors:   66.1      75.8     Chi2:  689.     DW-Stat.:  0.0704   Patt#:  1
 => Expected :            2.89                                1.9028
 => Deviance : 0.110E+08     Dev*:   0.000    
 => GoF-index:  26.         Sqrt(Residual/N)
 => N-P+C:  3997

 =>    SumYdif       SumYobs      SumYcal      SumwYobsSQ     Residual    Condition
     0.3174E+07    0.4798E+07    0.2038E+07    0.4798E+07    0.2753E+07    0.4692E+06


 => Conventional Rietveld Rp,Rwp,Re and Chi2:   66.1      75.8      2.89      688.9    
 => (Values obtained using Ynet, but true sigma(y))
 =>  SumYnet, Sum(w Ynet**2):     0.4798E+07    0.4798E+07


 ==> RELIABILITY FACTORS FOR POINTS WITH BRAGG CONTRIBUTIONS FOR PATTERN:  1

 => R-Factors:   59.5      70.0     Chi2:  729.     DW-Stat.:  0.0985   Patt#:
 => Expected :            2.59                                1.8819
 => Deviance : 0.110E+08     Dev*:         NaN
 => GoF-index:  27.         Sqrt(Residual/N)
 => N-P+C:  2700
