Repository: DataForgeSci/RAPID

#autofp readme file

AutoFP
Website http://physiworld.sinaapp.com/autofp.html

Program entry
		autofp.py

How to compile *.msi for Windows ?
		run make.bat to creat autofp.msi

File: autofp-1.3.5/example/Y2O3_demo/tmp/step=6.out (part 1 of 2)


        **********************************************************
        ** PROGRAM FullProf.2k (Version 5.90 - Dec2016-ILL JRC) **
        **********************************************************
                       M U L T I -- P A T T E R N                 
            Rietveld, Profile Matching & Integrated Intensity     
                 Refinement of X-ray and/or Neutron Data


    Date: 10/06/2024  Time: 18:44:48.450                              

 => PCR file code: Y2O3
 => DAT file code: Y2O3.dat             -> Relative contribution: 1.0000                                                            

 ==> CONDITIONS OF THIS RUN FOR PATTERN No.:  1

 => Global Refinement of X-ray powder diffraction data                                                                              
 => Global Refinement of X-ray powder diffraction data                                                                              
    Bragg-Brentano(X-rays) or Debye-Scherrer geometry(Neutrons)
 => Title:   O3 Y2

 => Number of phases:    1
 => Number of excluded regions:    2
 => Number of scattering factors supplied:    0
 => March-Dollase model for preferred orientation
 => Conventional weights: w=1.0/Variance(yobs)
 => Asymmetry correction as in J.Appl.Cryst. 26,128(1993)
 => Background refined by polynomial function
 => The    5th default profile function was selected
 => Pseudo-Voigt function (ETA variable)
                 X-parameter correspond to: ETA=ETA0+X*2theta
                       pV(x)= ETA*L(x)+(1-ETA)*G(x)

 ==> INPUT/OUTPUT OPTIONS:

 => Generate file *.PRF for plot
 => Output Integrated Intensities
 => Generate new input file *.PCR

 => X-Y type of data: 2theta/TOF/E(Kev) Intens sigma for pattern:  1
 => Plot pattern at each cycle
 => Wavelengths:  1.54056 1.54439
 => Alpha2/Alpha1 ratio:   0.5000
 => Cos(Monochromator angle)=   0.9100
 => Asymmetry correction for angles lower than   60.000 degrees
 => Absorption correction (AC), muR-eff =   0.0000  0.0000
 => Base of peaks: 2.0*HW*    8.00

 => Number of cycles:   10
 => Relaxation factors ==>    for coordinates:  1.00
 => for anisotropic temperature factors:  1.00
 => for halfwidth/strain/size parameters:  1.00
 => for lattice constants and propagation vectors:  1.00
 => EPS-value for convergence:    0.1

 => Excluded regions for Pattern#  1
    From     to
      1.0000     20.0000
    100.0000    160.0000

 => Number of Least-Squares parameters varied:     5

 =>--------------------------->
 =>------->  PATTERN number:  1
 =>--------------------------->
 => Global parameters and codes ==>
 => Zero-point:    -0.0603   31.0000
 => Background parameters and codes ==>
 => Origin of polynomial at 2theta/TOF/E(KeV):   40.000  
  640.81      0.0000      0.0000      0.0000      0.0000      0.0000    
       41.00       51.00        0.00        0.00        0.00        0.00
 => Displacement peak-shift parameter and code:     0.00    0.00
 => Transparency peak-shift parameter and code:     0.11   21.00

 => Reading Intensity data  =>>

 -> No recognizable heading in input data file X,Y,sigma
    First 6 lines are considered as COMMENTS (except for TSAMP keyword)
 -> COMMENT:   3.000    1643.000                                                                                                                 
 -> COMMENT:   3.020    1571.000                                                                                                                 
 -> COMMENT:   3.040    1569.000                                                                                                                 
 -> COMMENT:   3.060    1619.000                                                                                                                 
 -> COMMENT:   3.080    1554.000                                                                                                                 
 -> COMMENT:   3.100    1531.000                                                                                                                 
 ==> Angular range, step and number of points:
     2Thmin:       3.120000  2Thmax:     150.000000  Step:       0.020004  No. of points:   7345
 --------------------------------------------------------------------------------
 => Phase  No. 1
      O3 Y2                                                                 
 --------------------------------------------------------------------------------
 =>-------> Pattern#  1
 => Crystal Structure Refinement
 => The    7th profile function was selected for phase no.  1
 => Preferred orientation vector:   0.0000  0.0000  1.0000

 =>-------> Data for PHASE: 1
 => Number of atoms:    3
 => Number of distance  constraints:    0
 => Number of angle     constraints:    0

 => Symmetry information on space group: I a -3              
 -> The multiplicity of the general position is:  48
 -> The space group is Centric (-1 at origin)   
 -> Lattice type  I: { 000; 1/2 1/2 1/2 }+                         
 -> Reduced set of symmetry operators:

  No.  IT   Symmetry symbol    Rotation part     Associated Translation
   1: ( 1)   1            -->     ( x, y, z) + {  0.0000  0.0000  0.0000}
   2: ( 4)   2 ( x, 0, 0) -->     ( x,-y,-z) + {  0.5000  0.5000  0.0000}
   3: ( 3)   2 ( 0, y, 0) -->     (-x, y,-z) + {  0.0000  0.5000  0.5000}
   4: ( 2)   2 ( 0, 0, z) -->     (-x,-y, z) + {  0.5000  0.0000  0.5000}
   5: ( 9)  3- ( x, x, x) -->     ( y, z, x) + {  0.0000  0.0000  0.0000}
   6: (12)  3- (-x, x,-x) -->     (-y,-z, x) + {  0.5000  0.0000  0.5000}
   7: (11)  3- (-x,-x, x) -->     ( y,-z,-x) + {  0.5000  0.5000  0.0000}
   8: (10)  3- ( x,-x,-x) -->     (-y, z,-x) + {  0.0000  0.5000  0.5000}
   9: ( 5)  3+ ( x, x, x) -->     ( z, x, y) + {  0.0000  0.0000  0.0000}
  10: ( 8)  3+ (-x,-x, x) -->     (-z, x,-y) + {  0.0000  0.5000  0.5000}
  11: ( 7)  3+ ( x,-x,-x) -->     (-z,-x, y) + {  0.5000  0.0000  0.5000}
  12: ( 6)  3+ (-x, x,-x) -->     ( z,-x,-y) + {  0.5000  0.5000  0.0000}


        Information on Space Group: 
        --------------------------- 

 =>   Number of Space group: 206
 =>  Hermann-Mauguin Symbol: I a -3
 =>             Hall Symbol: -I 2b 2c 3
 =>            Setting Type: IT (Generated from Hermann-Mauguin symbol)
 =>          Crystal System: Cubic
 =>              Laue Class: m-3
 =>             Point Group: m-3
 =>         Bravais Lattice: I
 =>          Lattice Symbol: cI
 =>  Reduced Number of S.O.:  12
 =>    General multiplicity:  48
 =>          Centrosymmetry: Centric (-1 at origin)
 =>  Generators (exc. -1&L):   3
 =>         Asymmetric unit:  0.000 <= x <=  0.500
                              0.000 <= y <=  0.500
                              0.000 <= z <=  0.250

 => List of S.O. without inversion and lattice centring translations
 => SYMM(  1): x,y,z                               => SYMM(  2): x+1/2,-y+1/2,-z
 => SYMM(  3): -x,y+1/2,-z+1/2                     => SYMM(  4): -x+1/2,-y,z+1/2
 => SYMM(  5): y,z,x                               => SYMM(  6): -y+1/2,-z,x+1/2
 => SYMM(  7): y+1/2,-z+1/2,-x                     => SYMM(  8): -y,z+1/2,-x+1/2
 => SYMM(  9): z,x,y                               => SYMM( 10): -z,x+1/2,-y+1/2
 => SYMM( 11): -z+1/2,-x,y+1/2                     => SYMM( 12): z+1/2,-x+1/2,-y


 => Initial parameters ==>
 Atom    Ntyp                  X         Y         Z         B         occ.         in  fin  Spc  Mult
                             B11       B22       B33       B12       B13       B23
 Y1     Y                  0.25000   0.25000   0.25000   0.00000   0.16667           0    0    0    8
                 Codes:    0.00000   0.00000   0.00000   0.00000   0.00000
                 Betas:    0.00000   0.00000   0.00000   0.00000   0.00000   0.00000
                 Codes:    0.00000   0.00000   0.00000   0.00000   0.00000   0.00000
 Y2     Y                  0.96730   0.00000   0.25000   0.00000   0.50000           0    0    0   24
                 Codes:    0.00000   0.00000   0.00000   0.00000   0.00000
                 Betas:    0.00000   0.00000   0.00000   0.00000   0.00000   0.00000
                 Codes:    0.00000   0.00000   0.00000   0.00000   0.00000   0.00000
 O1     O                  0.39150   0.15380   0.38000   0.00000   1.00000           0    0    0   48
                 Codes:    0.00000   0.00000   0.00000   0.00000   0.00000
                 Betas:    0.00000   0.00000   0.00000   0.00000   0.00000   0.00000
                 Codes:    0.00000   0.00000   0.00000   0.00000   0.00000   0.00000

 => IT IS ASSUMED THAT THE FIRST GIVEN SITE IS FULLY OCCUPIED 
    OR THE FIRST AND SECOND ATOMS ARE IN THE SAME SITE WITH TOTAL FULL OCCUPATION
  (If this is not the case, change the order of atoms to obtain correct values for the content of the unit cell)
    The given occupation factors have been obtained mutiplying m/M by   1.0000
      -> Atom: Y   ,  Chemical element: Y   Atomic Mass:    88.9059
      -> Atom: Y   ,  Chemical element: Y   Atomic Mass:    88.9059
      -> Atom: O   ,  Chemical element: O   Atomic Mass:    15.9994
 => The given value of ATZ is       3613.05 the program has calculated:        3613.05
    The value of ATZ given in the input PCR file will be used for quantitative analysis
 => The chemical content of the unit cell is: 
       8.0000 Y    +  23.9995 Y    +  47.9990 O      
 => The normalized site occupation numbers in % are: 
     100.0000 Y1     :       99.9980 Y2     :       99.9980 O1       
 => The density (volumic mass) of the compound is:    5.026 g/cm3

 =>-------> PROFILE PARAMETERS FOR PATTERN:  1

 => Overall scale factor:   0.703190E-04
 => ETA (p-Voigt) OR M (Pearson VII):   0.0000
 => Overall temperature factor:      0.00000
 => Halfwidth U,V,W:      0.00413    -0.00762     0.00625
 => X and Y parameters:       0.0190      0.0000
 => Direct cell parameters:   10.6080  10.6080  10.6080  90.0000  90.0000  90.0000
 => Preferred orientation parameters:   1.0000  0.0000
 => Asymmetry parameters     :      0.00000     0.00000     0.00000     0.00000
 => Strain parameters        :      0.00000     0.00000     0.00000
 => Size   parameters        :      0.00000     0.00000
 => Further shape parameters (S_L and D_L):   0.00000   0.00000
    S_L is source width/detector distance
    D_L is detector width/detector distance

 ==> CODEWORDS FOR PROFILE PARAMETERS of PATTERN#  1

 => Overall scale factor:   11.000
 => ETA (p-Voigt) OR M (Pearson VII):    0.000
 => Overall temperature factor:    0.000
 => Halfwidth U,V,W:    0.000   0.000   0.000
 => X and Y parameters:    0.000   0.000
 => Direct cell parameters:    0.000   0.000   0.000   0.000   0.000   0.000
 => Preferred orientation parameters:    0.000   0.000
 => Asymmetry parameters     :    0.000   0.000   0.000   0.000
 => Strain parameters        :    0.000   0.000   0.000
 => Size   parameters        :    0.000   0.000

 => Cell constraints according to Laue symmetry: m-3  

        Metric information:
        -------------------

 => Direct cell parameters:

         a =      10.6080      b =      10.6080      c =      10.6080
     alpha =       90.000   beta =       90.000  gamma =       90.000
                        Direct Cell Volume =    1193.7014

 => Reciprocal cell parameters:

         a*=     0.094269      b*=     0.094269      c*=     0.094269
     alpha*=       90.000   beta*=       90.000  gamma*=       90.000
                    Reciprocal Cell Volume =   0.00083773

 => Direct and Reciprocal Metric Tensors:

                   GD                                       GR
    112.5288      0.0000      0.0000          0.008887    0.000000    0.000000
      0.0000    112.5288      0.0000          0.000000    0.008887    0.000000
      0.0000      0.0000    112.5288          0.000000    0.000000    0.008887

 =>  Cartesian frame: x // a; y is in the ab-plane; z is x ^ y   

     Crystal_to_Orthonormal_Matrix              Orthonormal_to_Crystal Matrix
              Cr_Orth_cel                               Orth_Cr_cel  
     10.6080      0.0000      0.0000          0.094269   -0.000000   -0.000000
      0.0000     10.6080      0.0000          0.000000    0.094269   -0.000000
      0.0000      0.0000     10.6080          0.000000    0.000000    0.094269

     Busing-Levy B-matrix: Hc=B.H            Inverse of the Busing-Levy B-matrix
                BL_M                                      BL_Minv  
    0.094269    0.000000    0.000000           10.6080     -0.0000     -0.0000
    0.000000    0.094269   -0.000000            0.0000     10.6080      0.0000
    0.000000    0.000000    0.094269            0.0000      0.0000     10.6080

 => Laue symmetry m-3   will be used to generate HKL for pattern#   1
 => Reflections generated between S(1/d)min:  0.0353 A-1 and S(1/d)max:  1.2568 A-1
 =>                                    dmax: 28.3647 A   and      dmin:  0.7957 A
 => The number of reflections generated is:    208
 => The max. scatt. variable (gen.ref.) is:       150.9808
 => Scattering coefficients from internal table


 => X-ray scattering coeff. (A1, B1, A2,...C, f(0), Z, Dfp,Dfpp)

 Y      17.7760   1.4029  10.2946  12.8006   5.7263   0.1256   3.2659 104.3540   1.9121  38.9749  39.0000  -0.3860   2.0250
 O       3.0485  13.2771   2.2868   5.7011   1.5463   0.3239   0.8670  32.9089   0.2508   7.9994   8.0000   0.0470   0.0320

     --------------------------------------------------------------
      SYMBOLIC NAMES AND INITIAL VALUES OF PARAMETERS TO BE VARIED:
     --------------------------------------------------------------

      ->  Parameter number    1   -> Symbolic Name:       Scale_ph1_pat1    0.70319002E-04
      ->  Parameter number    2   -> Symbolic Name:           SySin_pat1    0.11251000    
      ->  Parameter number    3   -> Symbolic Name:            Zero_pat1   -0.60300000E-01
      ->  Parameter number    4   -> Symbolic Name:           Bck_0_pat1     640.81097    
      ->  Parameter number    5   -> Symbolic Name:           Bck_1_pat1     0.0000000    
  
 
 => No optimization for routine tasks
 ++++++++++++++++++++++++++++++++++++++++++++++++++++++++++++++++++++++++++++++++++++++++++++++++++++++++++++++++++++++++

 => CYCLE No.:    1
 ---------------------------------------------------------------------------------------
 => Phase  1 Name: O3 Y2                                                                 
 ---------------------------------------------------------------------------------------
 => New parameters, shifts, and standard deviations

 Atom        x       dx      sx       y       dy      sy       z       dz      sz       B       dB      sB      occ.    docc.   socc.

 Y1       0.25000 0.00000 0.00000  0.25000 0.00000 0.00000  0.25000 0.00000 0.00000  0.00000 0.00000 0.00000  0.16667 0.00000 0.00000
 Y2       0.96730 0.00000 0.00000  0.00000 0.00000 0.00000  0.25000 0.00000 0.00000  0.00000 0.00000 0.00000  0.50000 0.00000 0.00000
 O1       0.39150 0.00000 0.00000  0.15380 0.00000 0.00000  0.38000 0.00000 0.00000  0.00000 0.00000 0.00000  1.00000 0.00000 0.00000

 Atom         B11      DB11      SB11       B22      DB22      SB22       B33      DB33      SB33
              B12      DB12      SB12       B13      DB13      SB13       B23      DB23      SB23
 Y1      0.000000  0.000000  0.000000  0.000000  0.000000  0.000000  0.000000  0.000000  0.000000
         0.000000  0.000000  0.000000  0.000000  0.000000  0.000000  0.000000  0.000000  0.000000
 Y2      0.000000  0.000000  0.000000  0.000000  0.000000  0.000000  0.000000  0.000000  0.000000
         0.000000  0.000000  0.000000  0.000000  0.000000  0.000000  0.000000  0.000000  0.000000
 O1      0.000000  0.000000  0.000000  0.000000  0.000000  0.000000  0.000000  0.000000  0.000000
         0.000000  0.000000  0.000000  0.000000  0.000000  0.000000  0.000000  0.000000  0.000000

 ==> PROFILE PARAMETERS FOR PATTERN#  1

 => Overall scale factor:      0.000070471     0.000000152     0.000000671
 => Eta(p-Voigt) or m(Pearson VII):   0.000000  0.000000  0.000000
 => Overall tem. factor:     0.000000    0.000000    0.000000
 => Halfwidth parameters: 
         0.004133    0.000000    0.000000
        -0.007618    0.000000    0.000000
         0.006255    0.000000    0.000000
 => Cell parameters: 
       10.607961    0.000000    0.000000
       10.607961    0.000000    0.000000
       10.607961    0.000000    0.000000
       90.000000    0.000000    0.000000
       90.000000    0.000000    0.000000
       90.000000    0.000000    0.000000
 => Preferred orientation: 
         1.000000    0.000000    0.000000
         0.000000    0.000000    0.000000
 => Asymmetry parameters: 
         0.000000    0.000000    0.000000
         0.000000    0.000000    0.000000
         0.000000    0.000000    0.000000
         0.000000    0.000000    0.000000
 => X and Y parameters: 
         0.018961    0.000000    0.000000
         0.000000    0.000000    0.000000
 => Strain parameters: 
         0.000000    0.000000    0.000000
         0.000000    0.000000    0.000000
         0.000000    0.000000    0.000000
 => Size   parameters (G,L): 
         0.000000    0.000000    0.000000
         0.000000    0.000000    0.000000
 => Further shape parameters (S_L and D_L): 
       0.000000  0.000000  0.000000
       0.000000  0.000000  0.000000

 ==> GLOBAL PARAMETERS FOR PATTERN#  1


 => Zero-point:    -0.0602    0.0001    0.0016
 => Background Polynomial Parameters ==>
       658.83      18.023      6.6487    
      -18.370     -18.370      8.7449    
       0.0000      0.0000      0.0000    
       0.0000      0.0000      0.0000    
       0.0000      0.0000      0.0000    
       0.0000      0.0000      0.0000    

 => Cos( theta)-shift parameter :   0.0000  0.0000  0.0000
 => Sin(2theta)-shift parameter :   0.1121 -0.0005  0.0020

 ==> RELIABILITY FACTORS WITH ALL NON-EXCLUDED POINTS FOR PATTERN:  1

 => R-Factors:   20.4      28.2     Chi2:  95.8     DW-Stat.:  0.3088   Patt#:  1
 => Expected :            2.89                                1.9043
 => Deviance : 0.653E+06     Dev*:   163.5    
 => GoF-index:  9.8         Sqrt(Residual/N)
 => N-P+C:  3994

 =>    SumYdif       SumYobs      SumYcal      SumwYobsSQ     Residual    Condition
     0.9799E+06    0.4798E+07    0.4416E+07    0.4798E+07    0.3825E+06    0.2587E+15


 => Conventional Rietveld Rp,Rwp,Re and Chi2:   43.8      44.0      4.50      95.76    
 => (Values obtained using Ynet, but true sigma(y))
 =>  SumYnet, Sum(w Ynet**2):     0.2236E+07    0.1973E+07


 ==> RELIABILITY FACTORS FOR POINTS WITH BRAGG CONTRIBUTIONS FOR PATTERN:  1

 => R-Factors:   22.6      30.5     Chi2:  138.     DW-Stat.:  0.3170   Patt#:
 => Expected :            2.59                                1.8841
 => Deviance : 0.644E+06     Dev*:   238.5    
 => GoF-index:  12.         Sqrt(Residual/N)
 => N-P+C:  2698

 =>    SumYdif       SumYobs      SumYcal      SumwYobsSQ     Residual    Condition
     0.9061E+06    0.4015E+07    0.3585E+07    0.4015E+07    0.3725E+06    0.2587E+15


 => Conventional Rietveld Rp,Rwp,Re and Chi2:   39.7      43.6      3.71      138.1    
 => (Values obtained using Ynet, but true sigma(y))
 =>  SumYnet, Sum(w Ynet**2):     0.2283E+07    0.1963E+07


 => Global user-weigthed Chi2 (Bragg contrib.):   142.    

 => ---------> Pattern#  1
 => Phase:  1
 =>    Bragg R-factor:  23.6    
 =>    RF-factor     :  12.5    
 ++++++++++++++++++++++++++++++++++++++++++++++++++++++++++++++++++++++++++++++++++++++++++++++++++++++++++++++++++++++++

 => CYCLE No.:    2
 ---------------------------------------------------------------------------------------
 => Phase  1 Name: O3 Y2                                                                 
 ---------------------------------------------------------------------------------------
 => New parameters, shifts, and standard deviations

 Atom        x       dx      sx       y       dy      sy       z       dz      sz       B       dB      sB      occ.    docc.   socc.

 Y1       0.25000 0.00000 0.00000  0.25000 0.00000 0.00000  0.25000 0.00000 0.00000  0.00000 0.00000 0.00000  0.16667 0.00000 0.00000
 Y2       0.96730 0.00000 0.00000  0.00000 0.00000 0.00000  0.25000 0.00000 0.00000  0.00000 0.00000 0.00000  0.50000 0.00000 0.00000
 O1       0.39150 0.00000 0.00000  0.15380 0.00000 0.00000  0.38000 0.00000 0.00000  0.00000 0.00000 0.00000  1.00000 0.00000 0.00000

 Atom         B11      DB11      SB11       B22      DB22      SB22       B33      DB33      SB33
              B12      DB12      SB12       B13      DB13      SB13       B23      DB23      SB23
 Y1      0.000000  0.000000  0.000000  0.000000  0.000000  0.000000  0.000000  0.000000  0.000000
         0.000000  0.000000  0.000000  0.000000  0.000000  0.000000  0.000000  0.000000  0.000000
 Y2      0.000000  0.000000  0.000000  0.000000  0.000000  0.000000  0.000000  0.000000  0.000000
         0.000000  0.000000  0.000000  0.000000  0.000000  0.000000  0.000000  0.000000  0.000000
 O1      0.000000  0.000000  0.000000  0.000000  0.000000  0.000000  0.000000  0.000000  0.000000
         0.000000  0.000000  0.000000  0.000000  0.000000  0.000000  0.000000  0.000000  0.000000

 ==> PROFILE PARAMETERS FOR PATTERN#  1

 => Overall scale factor:      0.000070478     0.000000007     0.000000670
 => Eta(p-Voigt) or m(Pearson VII):   0.000000  0.000000  0.000000
 => Overall tem. factor:     0.000000    0.000000    0.000000
 => Halfwidth parameters: 
         0.004133    0.000000    0.000000
        -0.007618    0.000000    0.000000
         0.006255    0.000000    0.000000
 => Cell parameters: 
       10.607961    0.000000    0.000000
       10.607961    0.000000    0.000000
       10.607961    0.000000    0.000000
       90.000000    0.000000    0.000000
       90.000000    0.000000    0.000000
       90.000000    0.000000    0.000000
 => Preferred orientation: 
         1.000000    0.000000    0.000000
         0.000000    0.000000    0.000000
 => Asymmetry parameters: 
         0.000000    0.000000    0.000000
         0.000000    0.000000    0.000000
         0.000000    0.000000    0.000000
         0.000000    0.000000    0.000000
 => X and Y parameters: 
         0.018961    0.000000    0.000000
         0.000000    0.000000    0.000000
 => Strain parameters: 
         0.000000    0.000000    0.000000
         0.000000    0.000000    0.000000
         0.000000    0.000000    0.000000
 => Size   parameters (G,L): 
         0.000000    0.000000    0.000000
         0.000000    0.000000    0.000000
 => Further shape parameters (S_L and D_L): 
       0.000000  0.000000  0.000000
       0.000000  0.000000  0.000000

 ==> GLOBAL PARAMETERS FOR PATTERN#  1


 => Zero-point:    -0.0601    0.0001    0.0016
 => Background Polynomial Parameters ==>
       658.84     0.61965E-02  6.6344    
      -27.568     -9.1984      8.7261    
       0.0000      0.0000      0.0000    
       0.0000      0.0000      0.0000    
       0.0000      0.0000      0.0000    
       0.0000      0.0000      0.0000    

 => Cos( theta)-shift parameter :   0.0000  0.0000  0.0000
 => Sin(2theta)-shift parameter :   0.1117 -0.0004  0.0020

 ==> RELIABILITY FACTORS WITH ALL NON-EXCLUDED POINTS FOR PATTERN:  1

 => R-Factors:   20.6      28.2     Chi2:  95.3     DW-Stat.:  0.3118   Patt#:  1
 => Expected :            2.89                                1.9043
 => Deviance : 0.643E+06     Dev*:   160.9    
 => GoF-index:  9.8         Sqrt(Residual/N)
 => N-P+C:  3994

 =>    SumYdif       SumYobs      SumYcal      SumwYobsSQ     Residual    Condition
     0.9896E+06    0.4798E+07    0.4455E+07    0.4798E+07    0.3808E+06    0.2587E+15


 => Conventional Rietveld Rp,Rwp,Re and Chi2:   45.0      44.0      4.51      95.35    
 => (Values obtained using Ynet, but true sigma(y))
 =>  SumYnet, Sum(w Ynet**2):     0.2200E+07    0.1967E+07


 ==> RELIABILITY FACTORS FOR POINTS WITH BRAGG CONTRIBUTIONS FOR PATTERN:  1

 => R-Factors:   22.5      30.3     Chi2:  137.     DW-Stat.:  0.3222   Patt#:
 => Expected :            2.59                                1.8841
 => Deviance : 0.631E+06     Dev*:   234.0    
 => GoF-index:  12.         Sqrt(Residual/N)
 => N-P+C:  2698

 =>    SumYdif       SumYobs      SumYcal      SumwYobsSQ     Residual    Condition
     0.9043E+06    0.4015E+07    0.3606E+07    0.4015E+07    0.3686E+06    0.2587E+15


 => Conventional Rietveld Rp,Rwp,Re and Chi2:   39.9      43.4      3.71      136.6    
 => (Values obtained using Ynet, but true sigma(y))
 =>  SumYnet, Sum(w Ynet**2):     0.2266E+07    0.1955E+07


 => Global user-weigthed Chi2 (Bragg contrib.):   141.    

 => ---------> Pattern#  1
 => Phase:  1
 =>    Bragg R-factor:  23.2    
 =>    RF-factor     :  12.4    
 ++++++++++++++++++++++++++++++++++++++++++++++++++++++++++++++++++++++++++++++++++++++++++++++++++++++++++++++++++++++++

 => CYCLE No.:    3
 ---------------------------------------------------------------------------------------
 => Phase  1 Name: O3 Y2                                                                 
 ---------------------------------------------------------------------------------------
 => New parameters, shifts, and standard deviations

 Atom        x       dx      sx       y       dy      sy       z       dz      sz       B       dB      sB      occ.    docc.   socc.

 Y1       0.25000 0.00000 0.00000  0.25000 0.00000 0.00000  0.25000 0.00000 0.00000  0.00000 0.00000 0.00000  0.16667 0.00000 0.00000
 Y2       0.96730 0.00000 0.00000  0.00000 0.00000 0.00000  0.25000 0.00000 0.00000  0.00000 0.00000 0.00000  0.50000 0.00000 0.00000
 O1       0.39150 0.00000 0.00000  0.15380 0.00000 0.00000  0.38000 0.00000 0.00000  0.00000 0.00000 0.00000  1.00000 0.00000 0.00000

 Atom         B11      DB11      SB11       B22      DB22      SB22       B33      DB33      SB33
              B12      DB12      SB12       B13      DB13      SB13       B23      DB23      SB23
 Y1      0.000000  0.000000  0.000000  0.000000  0.000000  0.000000  0.000000  0.000000  0.000000
         0.000000  0.000000  0.000000  0.000000  0.000000  0.000000  0.000000  0.000000  0.000000
 Y2      0.000000  0.000000  0.000000  0.000000  0.000000  0.000000  0.000000  0.000000  0.000000
         0.000000  0.000000  0.000000  0.000000  0.000000  0.000000  0.000000  0.000000  0.000000
 O1      0.000000  0.000000  0.000000  0.000000  0.000000  0.000000  0.000000  0.000000  0.000000
         0.000000  0.000000  0.000000  0.000000  0.000000  0.000000  0.000000  0.000000  0.000000

 ==> PROFILE PARAMETERS FOR PATTERN#  1

 => Overall scale factor:      0.000070482     0.000000004     0.000000669
 => Eta(p-Voigt) or m(Pearson VII):   0.000000  0.000000  0.000000
 => Overall tem. factor:     0.000000    0.000000    0.000000
 => Halfwidth parameters: 
         0.004133    0.000000    0.000000
        -0.007618    0.000000    0.000000
         0.006255    0.000000    0.000000
 => Cell parameters: 
       10.607961    0.000000    0.000000
       10.607961    0.000000    0.000000
       10.607961    0.000000    0.000000
       90.000000    0.000000    0.000000
       90.000000    0.000000    0.000000
       90.000000    0.000000    0.000000
 => Preferred orientation: 
         1.000000    0.000000    0.000000
         0.000000    0.000000    0.000000
 => Asymmetry parameters: 
         0.000000    0.000000    0.000000
         0.000000    0.000000    0.000000
         0.000000    0.000000    0.000000
         0.000000    0.000000    0.000000
 => X and Y parameters: 
         0.018961    0.000000    0.000000
         0.000000    0.000000    0.000000
 => Strain parameters: 
         0.000000    0.000000    0.000000
         0.000000    0.000000    0.000000
         0.000000    0.000000    0.000000
 => Size   parameters (G,L): 
         0.000000    0.000000    0.000000
         0.000000    0.000000    0.000000
 => Further shape parameters (S_L and D_L): 
       0.000000  0.000000  0.000000
       0.000000  0.000000  0.000000

 ==> GLOBAL PARAMETERS FOR PATTERN#  1


 => Zero-point:    -0.0600    0.0001    0.0016
 => Background Polynomial Parameters ==>
       658.85     0.55467E-02  6.6259    
      -32.178     -4.6101      8.7150    
       0.0000      0.0000      0.0000    
       0.0000      0.0000      0.0000    
       0.0000      0.0000      0.0000    
       0.0000      0.0000      0.0000    

 => Cos( theta)-shift parameter :   0.0000  0.0000  0.0000
 => Sin(2theta)-shift parameter :   0.1114 -0.0003  0.0020

 ==> RELIABILITY FACTORS WITH ALL NON-EXCLUDED POINTS FOR PATTERN:  1

 => R-Factors:   20.5      28.1     Chi2:  95.1     DW-Stat.:  0.3128   Patt#:  1
 => Expected :            2.89                                1.9043
 => Deviance : 0.642E+06     Dev*:   160.8    
 => GoF-index:  9.7         Sqrt(Residual/N)
 => N-P+C:  3994

 =>    SumYdif       SumYobs      SumYcal      SumwYobsSQ     Residual    Condition
     0.9845E+06    0.4798E+07    0.4437E+07    0.4798E+07    0.3799E+06    0.2586E+15


 => Conventional Rietveld Rp,Rwp,Re and Chi2:   44.4      43.9      4.50      95.11    
 => (Values obtained using Ynet, but true sigma(y))
 =>  SumYnet, Sum(w Ynet**2):     0.2218E+07    0.1972E+07


 ==> RELIABILITY FACTORS FOR POINTS WITH BRAGG CONTRIBUTIONS FOR PATTERN:  1

 => R-Factors:   22.5      30.3     Chi2:  136.     DW-Stat.:  0.3226   Patt#:
 => Expected :            2.59                                1.8841
 => Deviance : 0.632E+06     Dev*:   234.1    
 => GoF-index:  12.         Sqrt(Residual/N)
 => N-P+C:  2698

 =>    SumYdif       SumYobs      SumYcal      SumwYobsSQ     Residual    Condition
     0.9015E+06    0.4015E+07    0.3590E+07    0.4015E+07    0.3683E+06    0.2586E+15


 => Conventional Rietveld Rp,Rwp,Re and Chi2:   39.5      43.3      3.71      136.5    
 => (Values obtained using Ynet, but true sigma(y))
 =>  SumYnet, Sum(w Ynet**2):     0.2282E+07    0.1960E+07


 => Global user-weigthed Chi2 (Bragg contrib.):   141.    

 => ---------> Pattern#  1
 => Phase:  1
 =>    Bragg R-factor:  22.8    
 =>    RF-factor     :  11.2    
 ++++++++++++++++++++++++++++++++++++++++++++++++++++++++++++++++++++++++++++++++++++++++++++++++++++++++++++++++++++++++

 => CYCLE No.:    4
 ---------------------------------------------------------------------------------------
 => Phase  1 Name: O3 Y2                                                                 
 ---------------------------------------------------------------------------------------
 => New parameters, shifts, and standard deviations

 Atom        x       dx      sx       y       dy      sy       z       dz      sz       B       dB      sB      occ.    docc.   socc.

 Y1       0.25000 0.00000 0.00000  0.25000 0.00000 0.00000  0.25000 0.00000 0.00000  0.00000 0.00000 0.00000  0.16667 0.00000 0.00000
 Y2       0.96730 0.00000 0.00000  0.00000 0.00000 0.00000  0.25000 0.00000 0.00000  0.00000 0.00000 0.00000  0.50000 0.00000 0.00000
 O1       0.39150 0.00000 0.00000  0.15380 0.00000 0.00000  0.38000 0.00000 0.00000  0.00000 0.00000 0.00000  1.00000 0.00000 0.00000

 Atom         B11      DB11      SB11       B22      DB22      SB22       B33      DB33      SB33
              B12      DB12      SB12       B13      DB13      SB13       B23      DB23      SB23
 Y1      0.000000  0.000000  0.000000  0.000000  0.000000  0.000000  0.000000  0.000000  0.000000
         0.000000  0.000000  0.000000  0.000000  0.000000  0.000000  0.000000  0.000000  0.000000
 Y2      0.000000  0.000000  0.000000  0.000000  0.000000  0.000000  0.000000  0.000000  0.000000
         0.000000  0.000000  0.000000  0.000000  0.000000  0.000000  0.000000  0.000000  0.000000
 O1      0.000000  0.000000  0.000000  0.000000  0.000000  0.000000  0.000000  0.000000  0.000000
         0.000000  0.000000  0.000000  0.000000  0.000000  0.000000  0.000000  0.000000  0.000000

 ==> PROFILE PARAMETERS FOR PATTERN#  1

 => Overall scale factor:      0.000070485     0.000000003     0.000000669
 => Eta(p-Voigt) or m(Pearson VII):   0.000000  0.000000  0.000000
 => Overall tem. factor:     0.000000    0.000000    0.000000
 => Halfwidth parameters: 
         0.004133    0.000000    0.000000
        -0.007618    0.000000    0.000000
         0.006255    0.000000    0.000000
 => Cell parameters: 
       10.607961    0.000000    0.000000
       10.607961    0.000000    0.000000
       10.607961    0.000000    0.000000
       90.000000    0.000000    0.000000
       90.000000    0.000000    0.000000
       90.000000    0.000000    0.000000
 => Preferred orientation: 
         1.000000    0.000000    0.000000
         0.000000    0.000000    0.000000
 => Asymmetry parameters: 
         0.000000    0.000000    0.000000
         0.000000    0.000000    0.000000
         0.000000    0.000000    0.000000
         0.000000    0.000000    0.000000
 => X and Y parameters: 
         0.018961    0.000000    0.000000
         0.000000    0.000000    0.000000
 => Strain parameters: 
         0.000000    0.000000    0.000000
         0.000000    0.000000    0.000000
         0.000000    0.000000    0.000000
 => Size   parameters (G,L): 
         0.000000    0.000000    0.000000
         0.000000    0.000000    0.000000
 => Further shape parameters (S_L and D_L): 
       0.000000  0.000000  0.000000
       0.000000  0.000000  0.000000

 ==> GLOBAL PARAMETERS FOR PATTERN#  1


 => Zero-point:    -0.0599    0.0001    0.0016
 => Background Polynomial Parameters ==>
       658.85     0.55594E-02  6.6232    
      -34.493     -2.3143      8.7114    
       0.0000      0.0000      0.0000    
       0.0000      0.0000      0.0000    
       0.0000      0.0000      0.0000    
       0.0000      0.0000      0.0000    

 => Cos( theta)-shift parameter :   0.0000  0.0000  0.0000
 => Sin(2theta)-shift parameter :   0.1111 -0.0003  0.0020

 ==> RELIABILITY FACTORS WITH ALL NON-EXCLUDED POINTS FOR PATTERN:  1

 => R-Factors:   20.5      28.1     Chi2:  95.0     DW-Stat.:  0.3131   Patt#:  1
 => Expected :            2.89                                1.9043
 => Deviance : 0.642E+06     Dev*:   160.8    
 => GoF-index:  9.7         Sqrt(Residual/N)
 => N-P+C:  3994

 =>    SumYdif       SumYobs      SumYcal      SumwYobsSQ     Residual    Condition
     0.9824E+06    0.4798E+07    0.4428E+07    0.4798E+07    0.3795E+06    0.2586E+15


 => Conventional Rietveld Rp,Rwp,Re and Chi2:   44.1      43.8      4.50      95.03    
 => (Values obtained using Ynet, but true sigma(y))
 =>  SumYnet, Sum(w Ynet**2):     0.2228E+07    0.1974E+07


 ==> RELIABILITY FACTORS FOR POINTS WITH BRAGG CONTRIBUTIONS FOR PATTERN:  1

 => R-Factors:   22.4      30.3     Chi2:  136.     DW-Stat.:  0.3227   Patt#:
 => Expected :            2.59                                1.8841
 => Deviance : 0.632E+06     Dev*:   234.1    
 => GoF-index:  12.         Sqrt(Residual/N)
 => N-P+C:  2698

 =>    SumYdif       SumYobs      SumYcal      SumwYobsSQ     Residual    Condition
     0.9006E+06    0.4015E+07    0.3582E+07    0.4015E+07    0.3683E+06    0.2586E+15


 => Conventional Rietveld Rp,Rwp,Re and Chi2:   39.3      43.3      3.71      136.5    
 => (Values obtained using Ynet, but true sigma(y))
 =>  SumYnet, Sum(w Ynet**2):     0.2290E+07    0.1963E+07


 => Global user-weigthed Chi2 (Bragg contrib.):   141.    

 => ---------> Pattern#  1
 => Phase:  1
 =>    Bragg R-factor:  22.7    
 =>    RF-factor     :  10.7    
 ++++++++++++++++++++++++++++++++++++++++++++++++++++++++++++++++++++++++++++++++++++++++++++++++++++++++++++++++++++++++

 => CYCLE No.:    5
 ---------------------------------------------------------------------------------------
 => Phase  1 Name: O3 Y2                                                                 
 ---------------------------------------------------------------------------------------
 => New parameters, shifts, and standard deviations

 Atom        x       dx      sx       y       dy      sy       z       dz      sz       B       dB      sB      occ.    docc.   socc.

 Y1       0.25000 0.00000 0.00000  0.25000 0.00000 0.00000  0.25000 0.00000 0.00000  0.00000 0.00000 0.00000  0.16667 0.00000 0.00000
 Y2       0.96730 0.00000 0.00000  0.00000 0.00000 0.00000  0.25000 0.00000 0.00000  0.00000 0.00000 0.00000  0.50000 0.00000 0.00000
 O1       0.39150 0.00000 0.00000  0.15380 0.00000 0.00000  0.38000 0.00000 0.00000  0.00000 0.00000 0.00000  1.00000 0.00000 0.00000

 Atom         B11      DB11      SB11       B22      DB22      SB22       B33      DB33      SB33
              B12      DB12      SB12       B13      DB13      SB13       B23      DB23      SB23
 Y1      0.000000  0.000000  0.000000  0.000000  0.000000  0.000000  0.000000  0.000000  0.000000
         0.000000  0.000000  0.000000  0.000000  0.000000  0.000000  0.000000  0.000000  0.000000
 Y2      0.000000  0.000000  0.000000  0.000000  0.000000  0.000000  0.000000  0.000000  0.000000
         0.000000  0.000000  0.000000  0.000000  0.000000  0.000000  0.000000  0.000000  0.000000
 O1      0.000000  0.000000  0.000000  0.000000  0.000000  0.000000  0.000000  0.000000  0.000000
         0.000000  0.000000  0.000000  0.000000  0.000000  0.000000  0.000000  0.000000  0.000000

 ==> PROFILE PARAMETERS FOR PATTERN#  1

 => Overall scale factor:      0.000070488     0.000000003     0.000000668
 => Eta(p-Voigt) or m(Pearson VII):   0.000000  0.000000  0.000000
 => Overall tem. factor:     0.000000    0.000000    0.000000
 => Halfwidth parameters: 
         0.004133    0.000000    0.000000
        -0.007618    0.000000    0.000000
         0.006255    0.000000    0.000000
 => Cell parameters: 
       10.607961    0.000000    0.000000
       10.607961    0.000000    0.000000
       10.607961    0.000000    0.000000
       90.000000    0.000000    0.000000
       90.000000    0.000000    0.000000
       90.000000    0.000000    0.000000
 => Preferred orientation: 
         1.000000    0.000000    0.000000
         0.000000    0.000000    0.000000
 => Asymmetry parameters: 
         0.000000    0.000000    0.000000
         0.000000    0.000000    0.000000
         0.000000    0.000000    0.000000
         0.000000    0.000000    0.000000
 => X and Y parameters: 
         0.018961    0.000000    0.000000
         0.000000    0.000000    0.000000
 => Strain parameters: 
         0.000000    0.000000    0.000000
         0.000000    0.000000    0.000000
         0.000000    0.000000    0.000000
 => Size   parameters (G,L): 
         0.000000    0.000000    0.000000
         0.000000    0.000000    0.000000
 => Further shape parameters (S_L and D_L): 
       0.000000  0.000000  0.000000
       0.000000  0.000000  0.000000

 ==> GLOBAL PARAMETERS FOR PATTERN#  1


 => Zero-point:    -0.0599    0.0001    0.0016
 => Background Polynomial Parameters ==>
       658.86     0.40242E-02  6.6220    
      -35.657     -1.1647      8.7098    
       0.0000      0.0000      0.0000    
       0.0000      0.0000      0.0000    
       0.0000      0.0000      0.0000    
       0.0000      0.0000      0.0000    

 => Cos( theta)-shift parameter :   0.0000  0.0000  0.0000
 => Sin(2theta)-shift parameter :   0.1109 -0.0002  0.0020

 ==> RELIABILITY FACTORS WITH ALL NON-EXCLUDED POINTS FOR PATTERN:  1

 => R-Factors:   20.5      28.1     Chi2:  95.0     DW-Stat.:  0.3133   Patt#:  1
 => Expected :            2.89                                1.9043
 => Deviance : 0.642E+06     Dev*:   160.7    
 => GoF-index:  9.7         Sqrt(Residual/N)
 => N-P+C:  3994

 =>    SumYdif       SumYobs      SumYcal      SumwYobsSQ     Residual    Condition
     0.9815E+06    0.4798E+07    0.4423E+07    0.4798E+07    0.3794E+06    0.2586E+15


 => Conventional Rietveld Rp,Rwp,Re and Chi2:   44.0      43.8      4.50      94.99    
 => (Values obtained using Ynet, but true sigma(y))
 =>  SumYnet, Sum(w Ynet**2):     0.2232E+07    0.1976E+07


 ==> RELIABILITY FACTORS FOR POINTS WITH BRAGG CONTRIBUTIONS FOR PATTERN:  1
