Repository: DataForgeSci/RAPID

#autofp readme file

AutoFP
Website http://physiworld.sinaapp.com/autofp.html

Program entry
		autofp.py

How to compile *.msi for Windows ?
		run make.bat to creat autofp.msi

File: autofp-1.3.5/example/Y2O3_demo/tmp/step=13.out (part 1 of 2)


        **********************************************************
        ** PROGRAM FullProf.2k (Version 5.90 - Dec2016-ILL JRC) **
        **********************************************************
                       M U L T I -- P A T T E R N                 
            Rietveld, Profile Matching & Integrated Intensity     
                 Refinement of X-ray and/or Neutron Data


    Date: 10/06/2024  Time: 18:45:02.731                              

 => PCR file code: Y2O3
 => DAT file code: Y2O3.dat             -> Relative contribution: 1.0000                                                            

 ==> CONDITIONS OF THIS RUN FOR PATTERN No.:  1

 => Global Refinement of X-ray powder diffraction data                                                                              
 => Global Refinement of X-ray powder diffraction data                                                                              
    Bragg-Brentano(X-rays) or Debye-Scherrer geometry(Neutrons)
 => Title:   O3 Y2

 => Number of phases:    1
 => Number of excluded regions:    2
 => Number of scattering factors supplied:    0
 => March-Dollase model for preferred orientation
 => Conventional weights: w=1.0/Variance(yobs)
 => Asymmetry correction as in J.Appl.Cryst. 26,128(1993)
 => Background refined by polynomial function
 => The    5th default profile function was selected
 => Pseudo-Voigt function (ETA variable)
                 X-parameter correspond to: ETA=ETA0+X*2theta
                       pV(x)= ETA*L(x)+(1-ETA)*G(x)

 ==> INPUT/OUTPUT OPTIONS:

 => Generate file *.PRF for plot
 => Output Integrated Intensities
 => Generate new input file *.PCR

 => X-Y type of data: 2theta/TOF/E(Kev) Intens sigma for pattern:  1
 => Plot pattern at each cycle
 => Wavelengths:  1.54056 1.54439
 => Alpha2/Alpha1 ratio:   0.5000
 => Cos(Monochromator angle)=   0.9100
 => Asymmetry correction for angles lower than   60.000 degrees
 => Absorption correction (AC), muR-eff =   0.0000  0.0000
 => Base of peaks: 2.0*HW*    8.00

 => Number of cycles:   10
 => Relaxation factors ==>    for coordinates:  1.00
 => for anisotropic temperature factors:  1.00
 => for halfwidth/strain/size parameters:  1.00
 => for lattice constants and propagation vectors:  1.00
 => EPS-value for convergence:    0.1

 => Excluded regions for Pattern#  1
    From     to
      1.0000     20.0000
    100.0000    160.0000

 => Number of Least-Squares parameters varied:     7

 =>--------------------------->
 =>------->  PATTERN number:  1
 =>--------------------------->
 => Global parameters and codes ==>
 => Zero-point:    -0.0430   31.0000
 => Background parameters and codes ==>
 => Origin of polynomial at 2theta/TOF/E(KeV):   40.000  
  658.60     -36.269      0.0000      0.0000      0.0000      0.0000    
       41.00       51.00        0.00        0.00        0.00        0.00
 => Displacement peak-shift parameter and code:     0.00    0.00
 => Transparency peak-shift parameter and code:     0.06   21.00

 => Reading Intensity data  =>>

 -> No recognizable heading in input data file X,Y,sigma
    First 6 lines are considered as COMMENTS (except for TSAMP keyword)
 -> COMMENT:   3.000    1643.000                                                                                                                 
 -> COMMENT:   3.020    1571.000                                                                                                                 
 -> COMMENT:   3.040    1569.000                                                                                                                 
 -> COMMENT:   3.060    1619.000                                                                                                                 
 -> COMMENT:   3.080    1554.000                                                                                                                 
 -> COMMENT:   3.100    1531.000                                                                                                                 
 ==> Angular range, step and number of points:
     2Thmin:       3.120000  2Thmax:     150.000000  Step:       0.020004  No. of points:   7345
 --------------------------------------------------------------------------------
 => Phase  No. 1
      O3 Y2                                                                 
 --------------------------------------------------------------------------------
 =>-------> Pattern#  1
 => Crystal Structure Refinement
 => The    7th profile function was selected for phase no.  1
 => Preferred orientation vector:   0.0000  0.0000  1.0000

 =>-------> Data for PHASE: 1
 => Number of atoms:    3
 => Number of distance  constraints:    0
 => Number of angle     constraints:    0

 => Symmetry information on space group: I a -3              
 -> The multiplicity of the general position is:  48
 -> The space group is Centric (-1 at origin)   
 -> Lattice type  I: { 000; 1/2 1/2 1/2 }+                         
 -> Reduced set of symmetry operators:

  No.  IT   Symmetry symbol    Rotation part     Associated Translation
   1: ( 1)   1            -->     ( x, y, z) + {  0.0000  0.0000  0.0000}
   2: ( 4)   2 ( x, 0, 0) -->     ( x,-y,-z) + {  0.5000  0.5000  0.0000}
   3: ( 3)   2 ( 0, y, 0) -->     (-x, y,-z) + {  0.0000  0.5000  0.5000}
   4: ( 2)   2 ( 0, 0, z) -->     (-x,-y, z) + {  0.5000  0.0000  0.5000}
   5: ( 9)  3- ( x, x, x) -->     ( y, z, x) + {  0.0000  0.0000  0.0000}
   6: (12)  3- (-x, x,-x) -->     (-y,-z, x) + {  0.5000  0.0000  0.5000}
   7: (11)  3- (-x,-x, x) -->     ( y,-z,-x) + {  0.5000  0.5000  0.0000}
   8: (10)  3- ( x,-x,-x) -->     (-y, z,-x) + {  0.0000  0.5000  0.5000}
   9: ( 5)  3+ ( x, x, x) -->     ( z, x, y) + {  0.0000  0.0000  0.0000}
  10: ( 8)  3+ (-x,-x, x) -->     (-z, x,-y) + {  0.0000  0.5000  0.5000}
  11: ( 7)  3+ ( x,-x,-x) -->     (-z,-x, y) + {  0.5000  0.0000  0.5000}
  12: ( 6)  3+ (-x, x,-x) -->     ( z,-x,-y) + {  0.5000  0.5000  0.0000}


        Information on Space Group: 
        --------------------------- 

 =>   Number of Space group: 206
 =>  Hermann-Mauguin Symbol: I a -3
 =>             Hall Symbol: -I 2b 2c 3
 =>            Setting Type: IT (Generated from Hermann-Mauguin symbol)
 =>          Crystal System: Cubic
 =>              Laue Class: m-3
 =>             Point Group: m-3
 =>         Bravais Lattice: I
 =>          Lattice Symbol: cI
 =>  Reduced Number of S.O.:  12
 =>    General multiplicity:  48
 =>          Centrosymmetry: Centric (-1 at origin)
 =>  Generators (exc. -1&L):   3
 =>         Asymmetric unit:  0.000 <= x <=  0.500
                              0.000 <= y <=  0.500
                              0.000 <= z <=  0.250

 => List of S.O. without inversion and lattice centring translations
 => SYMM(  1): x,y,z                               => SYMM(  2): x+1/2,-y+1/2,-z
 => SYMM(  3): -x,y+1/2,-z+1/2                     => SYMM(  4): -x+1/2,-y,z+1/2
 => SYMM(  5): y,z,x                               => SYMM(  6): -y+1/2,-z,x+1/2
 => SYMM(  7): y+1/2,-z+1/2,-x                     => SYMM(  8): -y,z+1/2,-x+1/2
 => SYMM(  9): z,x,y                               => SYMM( 10): -z,x+1/2,-y+1/2
 => SYMM( 11): -z+1/2,-x,y+1/2                     => SYMM( 12): z+1/2,-x+1/2,-y


 => Initial parameters ==>
 Atom    Ntyp                  X         Y         Z         B         occ.         in  fin  Spc  Mult
                             B11       B22       B33       B12       B13       B23
 Y1     Y                  0.25000   0.25000   0.25000   0.00000   0.16667           0    0    0    8
                 Codes:    0.00000   0.00000   0.00000   0.00000   0.00000
                 Betas:    0.00000   0.00000   0.00000   0.00000   0.00000   0.00000
                 Codes:    0.00000   0.00000   0.00000   0.00000   0.00000   0.00000
 Y2     Y                  0.96730   0.00000   0.25000   0.00000   0.50000           0    0    0   24
                 Codes:    0.00000   0.00000   0.00000   0.00000   0.00000
                 Betas:    0.00000   0.00000   0.00000   0.00000   0.00000   0.00000
                 Codes:    0.00000   0.00000   0.00000   0.00000   0.00000   0.00000
 O1     O                  0.39150   0.15380   0.38000   0.00000   1.00000           0    0    0   48
                 Codes:    0.00000   0.00000   0.00000   0.00000   0.00000
                 Betas:    0.00000   0.00000   0.00000   0.00000   0.00000   0.00000
                 Codes:    0.00000   0.00000   0.00000   0.00000   0.00000   0.00000

 => IT IS ASSUMED THAT THE FIRST GIVEN SITE IS FULLY OCCUPIED 
    OR THE FIRST AND SECOND ATOMS ARE IN THE SAME SITE WITH TOTAL FULL OCCUPATION
  (If this is not the case, change the order of atoms to obtain correct values for the content of the unit cell)
    The given occupation factors have been obtained mutiplying m/M by   1.0000
      -> Atom: Y   ,  Chemical element: Y   Atomic Mass:    88.9059
      -> Atom: Y   ,  Chemical element: Y   Atomic Mass:    88.9059
      -> Atom: O   ,  Chemical element: O   Atomic Mass:    15.9994
 => The given value of ATZ is       3613.05 the program has calculated:        3613.05
    The value of ATZ given in the input PCR file will be used for quantitative analysis
 => The chemical content of the unit cell is: 
       8.0000 Y    +  23.9995 Y    +  47.9990 O      
 => The normalized site occupation numbers in % are: 
     100.0000 Y1     :       99.9980 Y2     :       99.9980 O1       
 => The density (volumic mass) of the compound is:    5.032 g/cm3

 =>-------> PROFILE PARAMETERS FOR PATTERN:  1

 => Overall scale factor:   0.709240E-04
 => ETA (p-Voigt) OR M (Pearson VII):   0.0000
 => Overall temperature factor:      0.00000
 => Halfwidth U,V,W:      0.00413    -0.00762     0.00625
 => X and Y parameters:       0.0190      0.0000
 => Direct cell parameters:   10.6036  10.6036  10.6036  90.0000  90.0000  90.0000
 => Preferred orientation parameters:   1.0000  0.0000
 => Asymmetry parameters     :      0.00000     0.00000     0.00000     0.00000
 => Strain parameters        :      0.00000     0.00000     0.00000
 => Size   parameters        :      0.00000     0.00000
 => Further shape parameters (S_L and D_L):   0.00000   0.00000
    S_L is source width/detector distance
    D_L is detector width/detector distance

 ==> CODEWORDS FOR PROFILE PARAMETERS of PATTERN#  1

 => Overall scale factor:   11.000
 => ETA (p-Voigt) OR M (Pearson VII):    0.000
 => Overall temperature factor:    0.000
 => Halfwidth U,V,W:    0.000   0.000  71.000
 => X and Y parameters:    0.000   0.000
 => Direct cell parameters:   61.000  61.000  61.000   0.000   0.000   0.000
 => Preferred orientation parameters:    0.000   0.000
 => Asymmetry parameters     :    0.000   0.000   0.000   0.000
 => Strain parameters        :    0.000   0.000   0.000
 => Size   parameters        :    0.000   0.000

 => Cell constraints according to Laue symmetry: m-3  

        Metric information:
        -------------------

 => Direct cell parameters:

         a =      10.6036      b =      10.6036      c =      10.6036
     alpha =       90.000   beta =       90.000  gamma =       90.000
                        Direct Cell Volume =    1192.2349

 => Reciprocal cell parameters:

         a*=     0.094307      b*=     0.094307      c*=     0.094307
     alpha*=       90.000   beta*=       90.000  gamma*=       90.000
                    Reciprocal Cell Volume =   0.00083876

 => Direct and Reciprocal Metric Tensors:

                   GD                                       GR
    112.4366      0.0000      0.0000          0.008894    0.000000    0.000000
      0.0000    112.4366      0.0000          0.000000    0.008894    0.000000
      0.0000      0.0000    112.4366          0.000000    0.000000    0.008894

 =>  Cartesian frame: x // a; y is in the ab-plane; z is x ^ y   

     Crystal_to_Orthonormal_Matrix              Orthonormal_to_Crystal Matrix
              Cr_Orth_cel                               Orth_Cr_cel  
     10.6036      0.0000      0.0000          0.094307   -0.000000   -0.000000
      0.0000     10.6036      0.0000          0.000000    0.094307   -0.000000
      0.0000      0.0000     10.6036          0.000000    0.000000    0.094307

     Busing-Levy B-matrix: Hc=B.H            Inverse of the Busing-Levy B-matrix
                BL_M                                      BL_Minv  
    0.094307    0.000000    0.000000           10.6036     -0.0000     -0.0000
    0.000000    0.094307   -0.000000            0.0000     10.6036      0.0000
    0.000000    0.000000    0.094307            0.0000      0.0000     10.6036

 => Laue symmetry m-3   will be used to generate HKL for pattern#   1
 => Reflections generated between S(1/d)min:  0.0353 A-1 and S(1/d)max:  1.2568 A-1
 =>                                    dmax: 28.3647 A   and      dmin:  0.7957 A
 => The number of reflections generated is:    208
 => The max. scatt. variable (gen.ref.) is:       150.9808
 => Scattering coefficients from internal table


 => X-ray scattering coeff. (A1, B1, A2,...C, f(0), Z, Dfp,Dfpp)

 Y      17.7760   1.4029  10.2946  12.8006   5.7263   0.1256   3.2659 104.3540   1.9121  38.9749  39.0000  -0.3860   2.0250
 O       3.0485  13.2771   2.2868   5.7011   1.5463   0.3239   0.8670  32.9089   0.2508   7.9994   8.0000   0.0470   0.0320

     --------------------------------------------------------------
      SYMBOLIC NAMES AND INITIAL VALUES OF PARAMETERS TO BE VARIED:
     --------------------------------------------------------------

      ->  Parameter number    1   -> Symbolic Name:       Scale_ph1_pat1    0.70923998E-04
      ->  Parameter number    2   -> Symbolic Name:           SySin_pat1    0.55009998E-01
      ->  Parameter number    3   -> Symbolic Name:            Zero_pat1   -0.43030001E-01
      ->  Parameter number    4   -> Symbolic Name:           Bck_0_pat1     658.60498    
      ->  Parameter number    5   -> Symbolic Name:           Bck_1_pat1    -36.269001    
      ->  Parameter number    6   -> Symbolic Name:      Cell_A_ph1_pat1     10.603615    
      ->  Parameter number    7   -> Symbolic Name:      W-Cagl_ph1_pat1    0.62549999E-02
  
 
 => No optimization for routine tasks
 ++++++++++++++++++++++++++++++++++++++++++++++++++++++++++++++++++++++++++++++++++++++++++++++++++++++++++++++++++++++++

 => CYCLE No.:    1
 ---------------------------------------------------------------------------------------
 => Phase  1 Name: O3 Y2                                                                 
 ---------------------------------------------------------------------------------------
 => New parameters, shifts, and standard deviations

 Atom        x       dx      sx       y       dy      sy       z       dz      sz       B       dB      sB      occ.    docc.   socc.

 Y1       0.25000 0.00000 0.00000  0.25000 0.00000 0.00000  0.25000 0.00000 0.00000  0.00000 0.00000 0.00000  0.16667 0.00000 0.00000
 Y2       0.96730 0.00000 0.00000  0.00000 0.00000 0.00000  0.25000 0.00000 0.00000  0.00000 0.00000 0.00000  0.50000 0.00000 0.00000
 O1       0.39150 0.00000 0.00000  0.15380 0.00000 0.00000  0.38000 0.00000 0.00000  0.00000 0.00000 0.00000  1.00000 0.00000 0.00000

 Atom         B11      DB11      SB11       B22      DB22      SB22       B33      DB33      SB33
              B12      DB12      SB12       B13      DB13      SB13       B23      DB23      SB23
 Y1      0.000000  0.000000  0.000000  0.000000  0.000000  0.000000  0.000000  0.000000  0.000000
         0.000000  0.000000  0.000000  0.000000  0.000000  0.000000  0.000000  0.000000  0.000000
 Y2      0.000000  0.000000  0.000000  0.000000  0.000000  0.000000  0.000000  0.000000  0.000000
         0.000000  0.000000  0.000000  0.000000  0.000000  0.000000  0.000000  0.000000  0.000000
 O1      0.000000  0.000000  0.000000  0.000000  0.000000  0.000000  0.000000  0.000000  0.000000
         0.000000  0.000000  0.000000  0.000000  0.000000  0.000000  0.000000  0.000000  0.000000

 ==> PROFILE PARAMETERS FOR PATTERN#  1

 => Overall scale factor:      0.000079559     0.000008635     0.000000707
 => Eta(p-Voigt) or m(Pearson VII):   0.000000  0.000000  0.000000
 => Overall tem. factor:     0.000000    0.000000    0.000000
 => Halfwidth parameters: 
         0.004133    0.000000    0.000000
        -0.007618    0.000000    0.000000
         0.009801    0.003546    0.000101
 => Cell parameters: 
       10.603578   -0.000037    0.000165
       10.603578   -0.000037    0.000165
       10.603578   -0.000037    0.000165
       90.000000    0.000000    0.000000
       90.000000    0.000000    0.000000
       90.000000    0.000000    0.000000
 => Preferred orientation: 
         1.000000    0.000000    0.000000
         0.000000    0.000000    0.000000
 => Asymmetry parameters: 
         0.000000    0.000000    0.000000
         0.000000    0.000000    0.000000
         0.000000    0.000000    0.000000
         0.000000    0.000000    0.000000
 => X and Y parameters: 
         0.018961    0.000000    0.000000
         0.000000    0.000000    0.000000
 => Strain parameters: 
         0.000000    0.000000    0.000000
         0.000000    0.000000    0.000000
         0.000000    0.000000    0.000000
 => Size   parameters (G,L): 
         0.000000    0.000000    0.000000
         0.000000    0.000000    0.000000
 => Further shape parameters (S_L and D_L): 
       0.000000  0.000000  0.000000
       0.000000  0.000000  0.000000

 ==> GLOBAL PARAMETERS FOR PATTERN#  1


 => Zero-point:    -0.0415    0.0015    0.0021
 => Background Polynomial Parameters ==>
       653.14     -5.4683      6.5497    
      -40.140     -3.8708      8.6072    
       0.0000      0.0000      0.0000    
       0.0000      0.0000      0.0000    
       0.0000      0.0000      0.0000    
       0.0000      0.0000      0.0000    

 => Cos( theta)-shift parameter :   0.0000  0.0000  0.0000
 => Sin(2theta)-shift parameter :   0.0538 -0.0012  0.0048

 ==> RELIABILITY FACTORS WITH ALL NON-EXCLUDED POINTS FOR PATTERN:  1

 => R-Factors:   20.2      27.8     Chi2:  92.7     DW-Stat.:  0.3140   Patt#:  1
 => Expected :            2.88                                1.9053
 => Deviance : 0.631E+06     Dev*:   158.1    
 => GoF-index:  9.6         Sqrt(Residual/N)
 => N-P+C:  3992

 =>    SumYdif       SumYobs      SumYcal      SumwYobsSQ     Residual    Condition
     0.9679E+06    0.4798E+07    0.4428E+07    0.4798E+07    0.3699E+06    0.4456E+17


 => Conventional Rietveld Rp,Rwp,Re and Chi2:   43.3      43.3      4.49      92.66    
 => (Values obtained using Ynet, but true sigma(y))
 =>  SumYnet, Sum(w Ynet**2):     0.2237E+07    0.1977E+07


 ==> RELIABILITY FACTORS FOR POINTS WITH BRAGG CONTRIBUTIONS FOR PATTERN:  1

 => R-Factors:   22.1      29.9     Chi2:  133.     DW-Stat.:  0.3236   Patt#:
 => Expected :            2.59                                1.8856
 => Deviance : 0.621E+06     Dev*:   230.3    
 => GoF-index:  12.         Sqrt(Residual/N)
 => N-P+C:  2695

 =>    SumYdif       SumYobs      SumYcal      SumwYobsSQ     Residual    Condition
     0.8871E+06    0.4014E+07    0.3583E+07    0.4014E+07    0.3589E+06    0.4456E+17


 => Conventional Rietveld Rp,Rwp,Re and Chi2:   38.6      42.7      3.70      133.2    
 => (Values obtained using Ynet, but true sigma(y))
 =>  SumYnet, Sum(w Ynet**2):     0.2298E+07    0.1966E+07


 => Global user-weigthed Chi2 (Bragg contrib.):   137.    

 => ---------> Pattern#  1
 => Phase:  1
 =>    Bragg R-factor:  22.2    
 =>    RF-factor     :  10.4    
 ++++++++++++++++++++++++++++++++++++++++++++++++++++++++++++++++++++++++++++++++++++++++++++++++++++++++++++++++++++++++

 => CYCLE No.:    2
 ---------------------------------------------------------------------------------------
 => Phase  1 Name: O3 Y2                                                                 
 ---------------------------------------------------------------------------------------
 => New parameters, shifts, and standard deviations

 Atom        x       dx      sx       y       dy      sy       z       dz      sz       B       dB      sB      occ.    docc.   socc.

 Y1       0.25000 0.00000 0.00000  0.25000 0.00000 0.00000  0.25000 0.00000 0.00000  0.00000 0.00000 0.00000  0.16667 0.00000 0.00000
 Y2       0.96730 0.00000 0.00000  0.00000 0.00000 0.00000  0.25000 0.00000 0.00000  0.00000 0.00000 0.00000  0.50000 0.00000 0.00000
 O1       0.39150 0.00000 0.00000  0.15380 0.00000 0.00000  0.38000 0.00000 0.00000  0.00000 0.00000 0.00000  1.00000 0.00000 0.00000

 Atom         B11      DB11      SB11       B22      DB22      SB22       B33      DB33      SB33
              B12      DB12      SB12       B13      DB13      SB13       B23      DB23      SB23
 Y1      0.000000  0.000000  0.000000  0.000000  0.000000  0.000000  0.000000  0.000000  0.000000
         0.000000  0.000000  0.000000  0.000000  0.000000  0.000000  0.000000  0.000000  0.000000
 Y2      0.000000  0.000000  0.000000  0.000000  0.000000  0.000000  0.000000  0.000000  0.000000
         0.000000  0.000000  0.000000  0.000000  0.000000  0.000000  0.000000  0.000000  0.000000
 O1      0.000000  0.000000  0.000000  0.000000  0.000000  0.000000  0.000000  0.000000  0.000000
         0.000000  0.000000  0.000000  0.000000  0.000000  0.000000  0.000000  0.000000  0.000000

 ==> PROFILE PARAMETERS FOR PATTERN#  1

 => Overall scale factor:      0.000084205     0.000004646     0.000000506
 => Eta(p-Voigt) or m(Pearson VII):   0.000000  0.000000  0.000000
 => Overall tem. factor:     0.000000    0.000000    0.000000
 => Halfwidth parameters: 
         0.004133    0.000000    0.000000
        -0.007618    0.000000    0.000000
         0.013178    0.003377    0.000123
 => Cell parameters: 
       10.603595    0.000017    0.000149
       10.603595    0.000017    0.000149
       10.603595    0.000017    0.000149
       90.000000    0.000000    0.000000
       90.000000    0.000000    0.000000
       90.000000    0.000000    0.000000
 => Preferred orientation: 
         1.000000    0.000000    0.000000
         0.000000    0.000000    0.000000
 => Asymmetry parameters: 
         0.000000    0.000000    0.000000
         0.000000    0.000000    0.000000
         0.000000    0.000000    0.000000
         0.000000    0.000000    0.000000
 => X and Y parameters: 
         0.018961    0.000000    0.000000
         0.000000    0.000000    0.000000
 => Strain parameters: 
         0.000000    0.000000    0.000000
         0.000000    0.000000    0.000000
         0.000000    0.000000    0.000000
 => Size   parameters (G,L): 
         0.000000    0.000000    0.000000
         0.000000    0.000000    0.000000
 => Further shape parameters (S_L and D_L): 
       0.000000  0.000000  0.000000
       0.000000  0.000000  0.000000

 ==> GLOBAL PARAMETERS FOR PATTERN#  1


 => Zero-point:    -0.0431   -0.0016    0.0017
 => Background Polynomial Parameters ==>
       646.07     -7.0670      4.5212    
      -44.609     -4.4687      5.9340    
       0.0000      0.0000      0.0000    
       0.0000      0.0000      0.0000    
       0.0000      0.0000      0.0000    
       0.0000      0.0000      0.0000    

 => Cos( theta)-shift parameter :   0.0000  0.0000  0.0000
 => Sin(2theta)-shift parameter :   0.0571  0.0033  0.0042

 ==> RELIABILITY FACTORS WITH ALL NON-EXCLUDED POINTS FOR PATTERN:  1

 => R-Factors:   12.4      19.1     Chi2:  44.0     DW-Stat.:  0.1483   Patt#:  1
 => Expected :            2.88                                1.9053
 => Deviance : 0.281E+06     Dev*:   70.38    
 => GoF-index:  6.6         Sqrt(Residual/N)
 => N-P+C:  3992

 =>    SumYdif       SumYobs      SumYcal      SumwYobsSQ     Residual    Condition
     0.5970E+06    0.4798E+07    0.4625E+07    0.4798E+07    0.1757E+06    0.2524E+17


 => Conventional Rietveld Rp,Rwp,Re and Chi2:   26.3      29.8      4.49      44.01    
 => (Values obtained using Ynet, but true sigma(y))
 =>  SumYnet, Sum(w Ynet**2):     0.2266E+07    0.1984E+07


 ==> RELIABILITY FACTORS FOR POINTS WITH BRAGG CONTRIBUTIONS FOR PATTERN:  1

 => R-Factors:   13.0      20.3     Chi2:  61.6     DW-Stat.:  0.1570   Patt#:
 => Expected :            2.59                                1.8856
 => Deviance : 0.272E+06     Dev*:   100.9    
 => GoF-index:  7.8         Sqrt(Residual/N)
 => N-P+C:  2695

 =>    SumYdif       SumYobs      SumYcal      SumwYobsSQ     Residual    Condition
     0.5220E+06    0.4014E+07    0.3788E+07    0.4014E+07    0.1660E+06    0.2524E+17


 => Conventional Rietveld Rp,Rwp,Re and Chi2:   22.5      29.0      3.69      61.61    
 => (Values obtained using Ynet, but true sigma(y))
 =>  SumYnet, Sum(w Ynet**2):     0.2320E+07    0.1974E+07


 => Global user-weigthed Chi2 (Bragg contrib.):   65.2    

 => ---------> Pattern#  1
 => Phase:  1
 =>    Bragg R-factor:  15.7    
 =>    RF-factor     :  10.1    
 ++++++++++++++++++++++++++++++++++++++++++++++++++++++++++++++++++++++++++++++++++++++++++++++++++++++++++++++++++++++++

 => CYCLE No.:    3
 ---------------------------------------------------------------------------------------
 => Phase  1 Name: O3 Y2                                                                 
 ---------------------------------------------------------------------------------------
 => New parameters, shifts, and standard deviations

 Atom        x       dx      sx       y       dy      sy       z       dz      sz       B       dB      sB      occ.    docc.   socc.

 Y1       0.25000 0.00000 0.00000  0.25000 0.00000 0.00000  0.25000 0.00000 0.00000  0.00000 0.00000 0.00000  0.16667 0.00000 0.00000
 Y2       0.96730 0.00000 0.00000  0.00000 0.00000 0.00000  0.25000 0.00000 0.00000  0.00000 0.00000 0.00000  0.50000 0.00000 0.00000
 O1       0.39150 0.00000 0.00000  0.15380 0.00000 0.00000  0.38000 0.00000 0.00000  0.00000 0.00000 0.00000  1.00000 0.00000 0.00000

 Atom         B11      DB11      SB11       B22      DB22      SB22       B33      DB33      SB33
              B12      DB12      SB12       B13      DB13      SB13       B23      DB23      SB23
 Y1      0.000000  0.000000  0.000000  0.000000  0.000000  0.000000  0.000000  0.000000  0.000000
         0.000000  0.000000  0.000000  0.000000  0.000000  0.000000  0.000000  0.000000  0.000000
 Y2      0.000000  0.000000  0.000000  0.000000  0.000000  0.000000  0.000000  0.000000  0.000000
         0.000000  0.000000  0.000000  0.000000  0.000000  0.000000  0.000000  0.000000  0.000000
 O1      0.000000  0.000000  0.000000  0.000000  0.000000  0.000000  0.000000  0.000000  0.000000
         0.000000  0.000000  0.000000  0.000000  0.000000  0.000000  0.000000  0.000000  0.000000

 ==> PROFILE PARAMETERS FOR PATTERN#  1

 => Overall scale factor:      0.000085701     0.000001496     0.000000418
 => Eta(p-Voigt) or m(Pearson VII):   0.000000  0.000000  0.000000
 => Overall tem. factor:     0.000000    0.000000    0.000000
 => Halfwidth parameters: 
         0.004133    0.000000    0.000000
        -0.007618    0.000000    0.000000
         0.015134    0.001956    0.000139
 => Cell parameters: 
       10.603612    0.000017    0.000142
       10.603612    0.000017    0.000142
       10.603612    0.000017    0.000142
       90.000000    0.000000    0.000000
       90.000000    0.000000    0.000000
       90.000000    0.000000    0.000000
 => Preferred orientation: 
         1.000000    0.000000    0.000000
         0.000000    0.000000    0.000000
 => Asymmetry parameters: 
         0.000000    0.000000    0.000000
         0.000000    0.000000    0.000000
         0.000000    0.000000    0.000000
         0.000000    0.000000    0.000000
 => X and Y parameters: 
         0.018961    0.000000    0.000000
         0.000000    0.000000    0.000000
 => Strain parameters: 
         0.000000    0.000000    0.000000
         0.000000    0.000000    0.000000
         0.000000    0.000000    0.000000
 => Size   parameters (G,L): 
         0.000000    0.000000    0.000000
         0.000000    0.000000    0.000000
 => Further shape parameters (S_L and D_L): 
       0.000000  0.000000  0.000000
       0.000000  0.000000  0.000000

 ==> GLOBAL PARAMETERS FOR PATTERN#  1


 => Zero-point:    -0.0450   -0.0019    0.0015
 => Background Polynomial Parameters ==>
       640.58     -5.4854      3.6887    
      -47.727     -3.1187      4.8358    
       0.0000      0.0000      0.0000    
       0.0000      0.0000      0.0000    
       0.0000      0.0000      0.0000    
       0.0000      0.0000      0.0000    

 => Cos( theta)-shift parameter :   0.0000  0.0000  0.0000
 => Sin(2theta)-shift parameter :   0.0594  0.0023  0.0039

 ==> RELIABILITY FACTORS WITH ALL NON-EXCLUDED POINTS FOR PATTERN:  1

 => R-Factors:   9.95      15.6     Chi2:  29.2     DW-Stat.:  0.1650   Patt#:  1
 => Expected :            2.88                                1.9053
 => Deviance : 0.178E+06     Dev*:   44.52    
 => GoF-index:  5.4         Sqrt(Residual/N)
 => N-P+C:  3992

 =>    SumYdif       SumYobs      SumYcal      SumwYobsSQ     Residual    Condition
     0.4774E+06    0.4798E+07    0.4710E+07    0.4798E+07    0.1167E+06    0.1842E+17


 => Conventional Rietveld Rp,Rwp,Re and Chi2:   20.7      24.2      4.47      29.22    
 => (Values obtained using Ynet, but true sigma(y))
 =>  SumYnet, Sum(w Ynet**2):     0.2303E+07    0.1994E+07


 ==> RELIABILITY FACTORS FOR POINTS WITH BRAGG CONTRIBUTIONS FOR PATTERN:  1

 => R-Factors:   10.2      16.4     Chi2:  40.2     DW-Stat.:  0.1775   Patt#:
 => Expected :            2.59                                1.8856
 => Deviance : 0.170E+06     Dev*:   63.02    
 => GoF-index:  6.3         Sqrt(Residual/N)
 => N-P+C:  2695

 =>    SumYdif       SumYobs      SumYcal      SumwYobsSQ     Residual    Condition
     0.4095E+06    0.4014E+07    0.3883E+07    0.4014E+07    0.1084E+06    0.1842E+17


 => Conventional Rietveld Rp,Rwp,Re and Chi2:   17.4      23.4      3.68      40.24    
 => (Values obtained using Ynet, but true sigma(y))
 =>  SumYnet, Sum(w Ynet**2):     0.2347E+07    0.1986E+07


 => Global user-weigthed Chi2 (Bragg contrib.):   43.3    

 => ---------> Pattern#  1
 => Phase:  1
 =>    Bragg R-factor:  12.2    
 =>    RF-factor     :  8.94    
 ++++++++++++++++++++++++++++++++++++++++++++++++++++++++++++++++++++++++++++++++++++++++++++++++++++++++++++++++++++++++

 => CYCLE No.:    4
 ---------------------------------------------------------------------------------------
 => Phase  1 Name: O3 Y2                                                                 
 ---------------------------------------------------------------------------------------
 => New parameters, shifts, and standard deviations

 Atom        x       dx      sx       y       dy      sy       z       dz      sz       B       dB      sB      occ.    docc.   socc.

 Y1       0.25000 0.00000 0.00000  0.25000 0.00000 0.00000  0.25000 0.00000 0.00000  0.00000 0.00000 0.00000  0.16667 0.00000 0.00000
 Y2       0.96730 0.00000 0.00000  0.00000 0.00000 0.00000  0.25000 0.00000 0.00000  0.00000 0.00000 0.00000  0.50000 0.00000 0.00000
 O1       0.39150 0.00000 0.00000  0.15380 0.00000 0.00000  0.38000 0.00000 0.00000  0.00000 0.00000 0.00000  1.00000 0.00000 0.00000

 Atom         B11      DB11      SB11       B22      DB22      SB22       B33      DB33      SB33
              B12      DB12      SB12       B13      DB13      SB13       B23      DB23      SB23
 Y1      0.000000  0.000000  0.000000  0.000000  0.000000  0.000000  0.000000  0.000000  0.000000
         0.000000  0.000000  0.000000  0.000000  0.000000  0.000000  0.000000  0.000000  0.000000
 Y2      0.000000  0.000000  0.000000  0.000000  0.000000  0.000000  0.000000  0.000000  0.000000
         0.000000  0.000000  0.000000  0.000000  0.000000  0.000000  0.000000  0.000000  0.000000
 O1      0.000000  0.000000  0.000000  0.000000  0.000000  0.000000  0.000000  0.000000  0.000000
         0.000000  0.000000  0.000000  0.000000  0.000000  0.000000  0.000000  0.000000  0.000000

 ==> PROFILE PARAMETERS FOR PATTERN#  1

 => Overall scale factor:      0.000086137     0.000000436     0.000000397
 => Eta(p-Voigt) or m(Pearson VII):   0.000000  0.000000  0.000000
 => Overall tem. factor:     0.000000    0.000000    0.000000
 => Halfwidth parameters: 
         0.004133    0.000000    0.000000
        -0.007618    0.000000    0.000000
         0.016002    0.000868    0.000152
 => Cell parameters: 
       10.603641    0.000029    0.000145
       10.603641    0.000029    0.000145
       10.603641    0.000029    0.000145
       90.000000    0.000000    0.000000
       90.000000    0.000000    0.000000
       90.000000    0.000000    0.000000
 => Preferred orientation: 
         1.000000    0.000000    0.000000
         0.000000    0.000000    0.000000
 => Asymmetry parameters: 
         0.000000    0.000000    0.000000
         0.000000    0.000000    0.000000
         0.000000    0.000000    0.000000
         0.000000    0.000000    0.000000
 => X and Y parameters: 
         0.018961    0.000000    0.000000
         0.000000    0.000000    0.000000
 => Strain parameters: 
         0.000000    0.000000    0.000000
         0.000000    0.000000    0.000000
         0.000000    0.000000    0.000000
 => Size   parameters (G,L): 
         0.000000    0.000000    0.000000
         0.000000    0.000000    0.000000
 => Further shape parameters (S_L and D_L): 
       0.000000  0.000000  0.000000
       0.000000  0.000000  0.000000

 ==> GLOBAL PARAMETERS FOR PATTERN#  1


 => Zero-point:    -0.0464   -0.0014    0.0015
 => Background Polynomial Parameters ==>
       637.08     -3.5011      3.4867    
      -49.559     -1.8314      4.5679    
       0.0000      0.0000      0.0000    
       0.0000      0.0000      0.0000    
       0.0000      0.0000      0.0000    
       0.0000      0.0000      0.0000    

 => Cos( theta)-shift parameter :   0.0000  0.0000  0.0000
 => Sin(2theta)-shift parameter :   0.0607  0.0013  0.0040

 ==> RELIABILITY FACTORS WITH ALL NON-EXCLUDED POINTS FOR PATTERN:  1

 => R-Factors:   9.70      14.7     Chi2:  26.1     DW-Stat.:  0.2202   Patt#:  1
 => Expected :            2.88                                1.9053
 => Deviance : 0.152E+06     Dev*:   38.10    
 => GoF-index:  5.1         Sqrt(Residual/N)
 => N-P+C:  3992

 =>    SumYdif       SumYobs      SumYcal      SumwYobsSQ     Residual    Condition
     0.4655E+06    0.4798E+07    0.4722E+07    0.4798E+07    0.1041E+06    0.1590E+17


 => Conventional Rietveld Rp,Rwp,Re and Chi2:   20.0      22.8      4.47      26.07    
 => (Values obtained using Ynet, but true sigma(y))
 =>  SumYnet, Sum(w Ynet**2):     0.2332E+07    0.2002E+07


 ==> RELIABILITY FACTORS FOR POINTS WITH BRAGG CONTRIBUTIONS FOR PATTERN:  1

 => R-Factors:   10.0      15.5     Chi2:  35.9     DW-Stat.:  0.2368   Patt#:
 => Expected :            2.59                                1.8856
 => Deviance : 0.145E+06     Dev*:   53.79    
 => GoF-index:  6.0         Sqrt(Residual/N)
 => N-P+C:  2695

 =>    SumYdif       SumYobs      SumYcal      SumwYobsSQ     Residual    Condition
     0.4024E+06    0.4014E+07    0.3902E+07    0.4014E+07    0.9677E+05    0.1590E+17


 => Conventional Rietveld Rp,Rwp,Re and Chi2:   17.0      22.0      3.68      35.91    
 => (Values obtained using Ynet, but true sigma(y))
 =>  SumYnet, Sum(w Ynet**2):     0.2367E+07    0.1994E+07


 => Global user-weigthed Chi2 (Bragg contrib.):   38.6    

 => ---------> Pattern#  1
 => Phase:  1
 =>    Bragg R-factor:  10.8    
 =>    RF-factor     :  7.76    
 ++++++++++++++++++++++++++++++++++++++++++++++++++++++++++++++++++++++++++++++++++++++++++++++++++++++++++++++++++++++++

 => CYCLE No.:    5
 ---------------------------------------------------------------------------------------
 => Phase  1 Name: O3 Y2                                                                 
 ---------------------------------------------------------------------------------------
 => New parameters, shifts, and standard deviations

 Atom        x       dx      sx       y       dy      sy       z       dz      sz       B       dB      sB      occ.    docc.   socc.

 Y1       0.25000 0.00000 0.00000  0.25000 0.00000 0.00000  0.25000 0.00000 0.00000  0.00000 0.00000 0.00000  0.16667 0.00000 0.00000
 Y2       0.96730 0.00000 0.00000  0.00000 0.00000 0.00000  0.25000 0.00000 0.00000  0.00000 0.00000 0.00000  0.50000 0.00000 0.00000
 O1       0.39150 0.00000 0.00000  0.15380 0.00000 0.00000  0.38000 0.00000 0.00000  0.00000 0.00000 0.00000  1.00000 0.00000 0.00000

 Atom         B11      DB11      SB11       B22      DB22      SB22       B33      DB33      SB33
              B12      DB12      SB12       B13      DB13      SB13       B23      DB23      SB23
 Y1      0.000000  0.000000  0.000000  0.000000  0.000000  0.000000  0.000000  0.000000  0.000000
         0.000000  0.000000  0.000000  0.000000  0.000000  0.000000  0.000000  0.000000  0.000000
 Y2      0.000000  0.000000  0.000000  0.000000  0.000000  0.000000  0.000000  0.000000  0.000000
         0.000000  0.000000  0.000000  0.000000  0.000000  0.000000  0.000000  0.000000  0.000000
 O1      0.000000  0.000000  0.000000  0.000000  0.000000  0.000000  0.000000  0.000000  0.000000
         0.000000  0.000000  0.000000  0.000000  0.000000  0.000000  0.000000  0.000000  0.000000

 ==> PROFILE PARAMETERS FOR PATTERN#  1

 => Overall scale factor:      0.000086269     0.000000132     0.000000391
 => Eta(p-Voigt) or m(Pearson VII):   0.000000  0.000000  0.000000
 => Overall tem. factor:     0.000000    0.000000    0.000000
 => Halfwidth parameters: 
         0.004133    0.000000    0.000000
        -0.007618    0.000000    0.000000
         0.016346    0.000343    0.000158
 => Cell parameters: 
       10.603686    0.000046    0.000147
       10.603686    0.000046    0.000147
       10.603686    0.000046    0.000147
       90.000000    0.000000    0.000000
       90.000000    0.000000    0.000000
       90.000000    0.000000    0.000000
 => Preferred orientation: 
         1.000000    0.000000    0.000000
         0.000000    0.000000    0.000000
 => Asymmetry parameters: 
         0.000000    0.000000    0.000000
         0.000000    0.000000    0.000000
         0.000000    0.000000    0.000000
         0.000000    0.000000    0.000000
 => X and Y parameters: 
         0.018961    0.000000    0.000000
         0.000000    0.000000    0.000000
 => Strain parameters: 
         0.000000    0.000000    0.000000
         0.000000    0.000000    0.000000
         0.000000    0.000000    0.000000
 => Size   parameters (G,L): 
         0.000000    0.000000    0.000000
         0.000000    0.000000    0.000000
 => Further shape parameters (S_L and D_L): 
       0.000000  0.000000  0.000000
       0.000000  0.000000  0.000000

 ==> GLOBAL PARAMETERS FOR PATTERN#  1


 => Zero-point:    -0.0474   -0.0010    0.0015
 => Background Polynomial Parameters ==>
       635.04     -2.0399      3.4350    
      -50.570     -1.0111      4.4989    
       0.0000      0.0000      0.0000    
       0.0000      0.0000      0.0000    
       0.0000      0.0000      0.0000    
       0.0000      0.0000      0.0000    

 => Cos( theta)-shift parameter :   0.0000  0.0000  0.0000
 => Sin(2theta)-shift parameter :   0.0618  0.0011  0.0040

 ==> RELIABILITY FACTORS WITH ALL NON-EXCLUDED POINTS FOR PATTERN:  1

 => R-Factors:   9.70      14.5     Chi2:  25.3     DW-Stat.:  0.2489   Patt#:  1
 => Expected :            2.88                                1.9053
 => Deviance : 0.145E+06     Dev*:   36.26    
 => GoF-index:  5.0         Sqrt(Residual/N)
 => N-P+C:  3992

 =>    SumYdif       SumYobs      SumYcal      SumwYobsSQ     Residual    Condition
     0.4656E+06    0.4798E+07    0.4715E+07    0.4798E+07    0.1010E+06    0.1496E+17


 => Conventional Rietveld Rp,Rwp,Re and Chi2:   19.8      22.4      4.46      25.29    
 => (Values obtained using Ynet, but true sigma(y))
