Repository: DataForgeSci/RAPID

#autofp readme file

AutoFP
Website http://physiworld.sinaapp.com/autofp.html

Program entry
		autofp.py

How to compile *.msi for Windows ?
		run make.bat to creat autofp.msi

File: autofp-1.3.5/example/Y2O3_demo/tmp/step=14.out (part 1 of 2)


        **********************************************************
        ** PROGRAM FullProf.2k (Version 5.90 - Dec2016-ILL JRC) **
        **********************************************************
                       M U L T I -- P A T T E R N                 
            Rietveld, Profile Matching & Integrated Intensity     
                 Refinement of X-ray and/or Neutron Data


    Date: 10/06/2024  Time: 18:45:55.575                              

 => PCR file code: Y2O3
 => DAT file code: Y2O3.dat             -> Relative contribution: 1.0000                                                            

 ==> CONDITIONS OF THIS RUN FOR PATTERN No.:  1

 => Global Refinement of X-ray powder diffraction data                                                                              
 => Global Refinement of X-ray powder diffraction data                                                                              
    Bragg-Brentano(X-rays) or Debye-Scherrer geometry(Neutrons)
 => Title:   O3 Y2

 => Number of phases:    1
 => Number of excluded regions:    2
 => Number of scattering factors supplied:    0
 => March-Dollase model for preferred orientation
 => Conventional weights: w=1.0/Variance(yobs)
 => Asymmetry correction as in J.Appl.Cryst. 26,128(1993)
 => Background refined by polynomial function
 => The    5th default profile function was selected
 => Pseudo-Voigt function (ETA variable)
                 X-parameter correspond to: ETA=ETA0+X*2theta
                       pV(x)= ETA*L(x)+(1-ETA)*G(x)

 ==> INPUT/OUTPUT OPTIONS:

 => Generate file *.PRF for plot
 => Output Integrated Intensities
 => Generate new input file *.PCR

 => X-Y type of data: 2theta/TOF/E(Kev) Intens sigma for pattern:  1
 => Plot pattern at each cycle
 => Wavelengths:  1.54056 1.54439
 => Alpha2/Alpha1 ratio:   0.5000
 => Cos(Monochromator angle)=   0.9100
 => Asymmetry correction for angles lower than   60.000 degrees
 => Absorption correction (AC), muR-eff =   0.0000  0.0000
 => Base of peaks: 2.0*HW*    8.00

 => Number of cycles:   10
 => Relaxation factors ==>    for coordinates:  1.00
 => for anisotropic temperature factors:  1.00
 => for halfwidth/strain/size parameters:  1.00
 => for lattice constants and propagation vectors:  1.00
 => EPS-value for convergence:    0.1

 => Excluded regions for Pattern#  1
    From     to
      1.0000     20.0000
    100.0000    160.0000

 => Number of Least-Squares parameters varied:     7

 =>--------------------------->
 =>------->  PATTERN number:  1
 =>--------------------------->
 => Global parameters and codes ==>
 => Zero-point:    -0.0492   31.0000
 => Background parameters and codes ==>
 => Origin of polynomial at 2theta/TOF/E(KeV):   40.000  
  632.79     -51.639      0.0000      0.0000      0.0000      0.0000    
       41.00       51.00        0.00        0.00        0.00        0.00
 => Displacement peak-shift parameter and code:     0.00    0.00
 => Transparency peak-shift parameter and code:     0.06   21.00

 => Reading Intensity data  =>>

 -> No recognizable heading in input data file X,Y,sigma
    First 6 lines are considered as COMMENTS (except for TSAMP keyword)
 -> COMMENT:   3.000    1643.000                                                                                                                 
 -> COMMENT:   3.020    1571.000                                                                                                                 
 -> COMMENT:   3.040    1569.000                                                                                                                 
 -> COMMENT:   3.060    1619.000                                                                                                                 
 -> COMMENT:   3.080    1554.000                                                                                                                 
 -> COMMENT:   3.100    1531.000                                                                                                                 
 ==> Angular range, step and number of points:
     2Thmin:       3.120000  2Thmax:     150.000000  Step:       0.020004  No. of points:   7345
 --------------------------------------------------------------------------------
 => Phase  No. 1
      O3 Y2                                                                 
 --------------------------------------------------------------------------------
 =>-------> Pattern#  1
 => Crystal Structure Refinement
 => The    7th profile function was selected for phase no.  1
 => Preferred orientation vector:   0.0000  0.0000  1.0000

 =>-------> Data for PHASE: 1
 => Number of atoms:    3
 => Number of distance  constraints:    0
 => Number of angle     constraints:    0

 => Symmetry information on space group: I a -3              
 -> The multiplicity of the general position is:  48
 -> The space group is Centric (-1 at origin)   
 -> Lattice type  I: { 000; 1/2 1/2 1/2 }+                         
 -> Reduced set of symmetry operators:

  No.  IT   Symmetry symbol    Rotation part     Associated Translation
   1: ( 1)   1            -->     ( x, y, z) + {  0.0000  0.0000  0.0000}
   2: ( 4)   2 ( x, 0, 0) -->     ( x,-y,-z) + {  0.5000  0.5000  0.0000}
   3: ( 3)   2 ( 0, y, 0) -->     (-x, y,-z) + {  0.0000  0.5000  0.5000}
   4: ( 2)   2 ( 0, 0, z) -->     (-x,-y, z) + {  0.5000  0.0000  0.5000}
   5: ( 9)  3- ( x, x, x) -->     ( y, z, x) + {  0.0000  0.0000  0.0000}
   6: (12)  3- (-x, x,-x) -->     (-y,-z, x) + {  0.5000  0.0000  0.5000}
   7: (11)  3- (-x,-x, x) -->     ( y,-z,-x) + {  0.5000  0.5000  0.0000}
   8: (10)  3- ( x,-x,-x) -->     (-y, z,-x) + {  0.0000  0.5000  0.5000}
   9: ( 5)  3+ ( x, x, x) -->     ( z, x, y) + {  0.0000  0.0000  0.0000}
  10: ( 8)  3+ (-x,-x, x) -->     (-z, x,-y) + {  0.0000  0.5000  0.5000}
  11: ( 7)  3+ ( x,-x,-x) -->     (-z,-x, y) + {  0.5000  0.0000  0.5000}
  12: ( 6)  3+ (-x, x,-x) -->     ( z,-x,-y) + {  0.5000  0.5000  0.0000}


        Information on Space Group: 
        --------------------------- 

 =>   Number of Space group: 206
 =>  Hermann-Mauguin Symbol: I a -3
 =>             Hall Symbol: -I 2b 2c 3
 =>            Setting Type: IT (Generated from Hermann-Mauguin symbol)
 =>          Crystal System: Cubic
 =>              Laue Class: m-3
 =>             Point Group: m-3
 =>         Bravais Lattice: I
 =>          Lattice Symbol: cI
 =>  Reduced Number of S.O.:  12
 =>    General multiplicity:  48
 =>          Centrosymmetry: Centric (-1 at origin)
 =>  Generators (exc. -1&L):   3
 =>         Asymmetric unit:  0.000 <= x <=  0.500
                              0.000 <= y <=  0.500
                              0.000 <= z <=  0.250

 => List of S.O. without inversion and lattice centring translations
 => SYMM(  1): x,y,z                               => SYMM(  2): x+1/2,-y+1/2,-z
 => SYMM(  3): -x,y+1/2,-z+1/2                     => SYMM(  4): -x+1/2,-y,z+1/2
 => SYMM(  5): y,z,x                               => SYMM(  6): -y+1/2,-z,x+1/2
 => SYMM(  7): y+1/2,-z+1/2,-x                     => SYMM(  8): -y,z+1/2,-x+1/2
 => SYMM(  9): z,x,y                               => SYMM( 10): -z,x+1/2,-y+1/2
 => SYMM( 11): -z+1/2,-x,y+1/2                     => SYMM( 12): z+1/2,-x+1/2,-y


 => Initial parameters ==>
 Atom    Ntyp                  X         Y         Z         B         occ.         in  fin  Spc  Mult
                             B11       B22       B33       B12       B13       B23
 Y1     Y                  0.25000   0.25000   0.25000   0.00000   0.16667           0    0    0    8
                 Codes:    0.00000   0.00000   0.00000   0.00000   0.00000
                 Betas:    0.00000   0.00000   0.00000   0.00000   0.00000   0.00000
                 Codes:    0.00000   0.00000   0.00000   0.00000   0.00000   0.00000
 Y2     Y                  0.96730   0.00000   0.25000   0.00000   0.50000           0    0    0   24
                 Codes:    0.00000   0.00000   0.00000   0.00000   0.00000
                 Betas:    0.00000   0.00000   0.00000   0.00000   0.00000   0.00000
                 Codes:    0.00000   0.00000   0.00000   0.00000   0.00000   0.00000
 O1     O                  0.39150   0.15380   0.38000   0.00000   1.00000           0    0    0   48
                 Codes:    0.00000   0.00000   0.00000   0.00000   0.00000
                 Betas:    0.00000   0.00000   0.00000   0.00000   0.00000   0.00000
                 Codes:    0.00000   0.00000   0.00000   0.00000   0.00000   0.00000

 => IT IS ASSUMED THAT THE FIRST GIVEN SITE IS FULLY OCCUPIED 
    OR THE FIRST AND SECOND ATOMS ARE IN THE SAME SITE WITH TOTAL FULL OCCUPATION
  (If this is not the case, change the order of atoms to obtain correct values for the content of the unit cell)
    The given occupation factors have been obtained mutiplying m/M by   1.0000
      -> Atom: Y   ,  Chemical element: Y   Atomic Mass:    88.9059
      -> Atom: Y   ,  Chemical element: Y   Atomic Mass:    88.9059
      -> Atom: O   ,  Chemical element: O   Atomic Mass:    15.9994
 => The given value of ATZ is       3613.05 the program has calculated:        3613.05
    The value of ATZ given in the input PCR file will be used for quantitative analysis
 => The chemical content of the unit cell is: 
       8.0000 Y    +  23.9995 Y    +  47.9990 O      
 => The normalized site occupation numbers in % are: 
     100.0000 Y1     :       99.9980 Y2     :       99.9980 O1       
 => The density (volumic mass) of the compound is:    5.032 g/cm3

 =>-------> PROFILE PARAMETERS FOR PATTERN:  1

 => Overall scale factor:   0.863450E-04
 => ETA (p-Voigt) OR M (Pearson VII):   0.0000
 => Overall temperature factor:      0.00000
 => Halfwidth U,V,W:      0.00413    -0.00762     0.01658
 => X and Y parameters:       0.0190      0.0000
 => Direct cell parameters:   10.6039  10.6039  10.6039  90.0000  90.0000  90.0000
 => Preferred orientation parameters:   1.0000  0.0000
 => Asymmetry parameters     :      0.00000     0.00000     0.00000     0.00000
 => Strain parameters        :      0.00000     0.00000     0.00000
 => Size   parameters        :      0.00000     0.00000
 => Further shape parameters (S_L and D_L):   0.00000   0.00000
    S_L is source width/detector distance
    D_L is detector width/detector distance

 ==> CODEWORDS FOR PROFILE PARAMETERS of PATTERN#  1

 => Overall scale factor:   11.000
 => ETA (p-Voigt) OR M (Pearson VII):    0.000
 => Overall temperature factor:    0.000
 => Halfwidth U,V,W:    0.000   0.000  71.000
 => X and Y parameters:    0.000   0.000
 => Direct cell parameters:   61.000  61.000  61.000   0.000   0.000   0.000
 => Preferred orientation parameters:    0.000   0.000
 => Asymmetry parameters     :    0.000   0.000   0.000   0.000
 => Strain parameters        :    0.000   0.000   0.000
 => Size   parameters        :    0.000   0.000

 => Cell constraints according to Laue symmetry: m-3  

        Metric information:
        -------------------

 => Direct cell parameters:

         a =      10.6039      b =      10.6039      c =      10.6039
     alpha =       90.000   beta =       90.000  gamma =       90.000
                        Direct Cell Volume =    1192.3149

 => Reciprocal cell parameters:

         a*=     0.094305      b*=     0.094305      c*=     0.094305
     alpha*=       90.000   beta*=       90.000  gamma*=       90.000
                    Reciprocal Cell Volume =   0.00083870

 => Direct and Reciprocal Metric Tensors:

                   GD                                       GR
    112.4417      0.0000      0.0000          0.008893    0.000000    0.000000
      0.0000    112.4417      0.0000          0.000000    0.008893    0.000000
      0.0000      0.0000    112.4417          0.000000    0.000000    0.008893

 =>  Cartesian frame: x // a; y is in the ab-plane; z is x ^ y   

     Crystal_to_Orthonormal_Matrix              Orthonormal_to_Crystal Matrix
              Cr_Orth_cel                               Orth_Cr_cel  
     10.6039      0.0000      0.0000          0.094305   -0.000000   -0.000000
      0.0000     10.6039      0.0000          0.000000    0.094305   -0.000000
      0.0000      0.0000     10.6039          0.000000    0.000000    0.094305

     Busing-Levy B-matrix: Hc=B.H            Inverse of the Busing-Levy B-matrix
                BL_M                                      BL_Minv  
    0.094305    0.000000    0.000000           10.6039     -0.0000     -0.0000
    0.000000    0.094305   -0.000000            0.0000     10.6039      0.0000
    0.000000    0.000000    0.094305            0.0000      0.0000     10.6039

 => Laue symmetry m-3   will be used to generate HKL for pattern#   1
 => Reflections generated between S(1/d)min:  0.0353 A-1 and S(1/d)max:  1.2596 A-1
 =>                                    dmax: 28.3647 A   and      dmin:  0.7939 A
 => The number of reflections generated is:    211
 => The max. scatt. variable (gen.ref.) is:       151.9611
 => Scattering coefficients from internal table


 => X-ray scattering coeff. (A1, B1, A2,...C, f(0), Z, Dfp,Dfpp)

 Y      17.7760   1.4029  10.2946  12.8006   5.7263   0.1256   3.2659 104.3540   1.9121  38.9749  39.0000  -0.3860   2.0250
 O       3.0485  13.2771   2.2868   5.7011   1.5463   0.3239   0.8670  32.9089   0.2508   7.9994   8.0000   0.0470   0.0320

     --------------------------------------------------------------
      SYMBOLIC NAMES AND INITIAL VALUES OF PARAMETERS TO BE VARIED:
     --------------------------------------------------------------

      ->  Parameter number    1   -> Symbolic Name:       Scale_ph1_pat1    0.86344997E-04
      ->  Parameter number    2   -> Symbolic Name:           SySin_pat1    0.63940004E-01
      ->  Parameter number    3   -> Symbolic Name:            Zero_pat1   -0.49229998E-01
      ->  Parameter number    4   -> Symbolic Name:           Bck_0_pat1     632.78802    
      ->  Parameter number    5   -> Symbolic Name:           Bck_1_pat1    -51.639000    
      ->  Parameter number    6   -> Symbolic Name:      Cell_A_ph1_pat1     10.603852    
      ->  Parameter number    7   -> Symbolic Name:      W-Cagl_ph1_pat1    0.16582999E-01
  
 
 => No optimization for routine tasks
 ++++++++++++++++++++++++++++++++++++++++++++++++++++++++++++++++++++++++++++++++++++++++++++++++++++++++++++++++++++++++

 => CYCLE No.:    1
 ---------------------------------------------------------------------------------------
 => Phase  1 Name: O3 Y2                                                                 
 ---------------------------------------------------------------------------------------
 => New parameters, shifts, and standard deviations

 Atom        x       dx      sx       y       dy      sy       z       dz      sz       B       dB      sB      occ.    docc.   socc.

 Y1       0.25000 0.00000 0.00000  0.25000 0.00000 0.00000  0.25000 0.00000 0.00000  0.00000 0.00000 0.00000  0.16667 0.00000 0.00000
 Y2       0.96730 0.00000 0.00000  0.00000 0.00000 0.00000  0.25000 0.00000 0.00000  0.00000 0.00000 0.00000  0.50000 0.00000 0.00000
 O1       0.39150 0.00000 0.00000  0.15380 0.00000 0.00000  0.38000 0.00000 0.00000  0.00000 0.00000 0.00000  1.00000 0.00000 0.00000

 Atom         B11      DB11      SB11       B22      DB22      SB22       B33      DB33      SB33
              B12      DB12      SB12       B13      DB13      SB13       B23      DB23      SB23
 Y1      0.000000  0.000000  0.000000  0.000000  0.000000  0.000000  0.000000  0.000000  0.000000
         0.000000  0.000000  0.000000  0.000000  0.000000  0.000000  0.000000  0.000000  0.000000
 Y2      0.000000  0.000000  0.000000  0.000000  0.000000  0.000000  0.000000  0.000000  0.000000
         0.000000  0.000000  0.000000  0.000000  0.000000  0.000000  0.000000  0.000000  0.000000
 O1      0.000000  0.000000  0.000000  0.000000  0.000000  0.000000  0.000000  0.000000  0.000000
         0.000000  0.000000  0.000000  0.000000  0.000000  0.000000  0.000000  0.000000  0.000000

 ==> PROFILE PARAMETERS FOR PATTERN#  1

 => Overall scale factor:      0.000086440     0.000000095     0.000000337
 => Eta(p-Voigt) or m(Pearson VII):   0.000000  0.000000  0.000000
 => Overall tem. factor:     0.000000    0.000000    0.000000
 => Halfwidth parameters: 
         0.004133    0.000000    0.000000
        -0.007618    0.000000    0.000000
         0.016608    0.000025    0.000141
 => Cell parameters: 
       10.603864    0.000011    0.000128
       10.603864    0.000011    0.000128
       10.603864    0.000011    0.000128
       90.000000    0.000000    0.000000
       90.000000    0.000000    0.000000
       90.000000    0.000000    0.000000
 => Preferred orientation: 
         1.000000    0.000000    0.000000
         0.000000    0.000000    0.000000
 => Asymmetry parameters: 
         0.000000    0.000000    0.000000
         0.000000    0.000000    0.000000
         0.000000    0.000000    0.000000
         0.000000    0.000000    0.000000
 => X and Y parameters: 
         0.018961    0.000000    0.000000
         0.000000    0.000000    0.000000
 => Strain parameters: 
         0.000000    0.000000    0.000000
         0.000000    0.000000    0.000000
         0.000000    0.000000    0.000000
 => Size   parameters (G,L): 
         0.000000    0.000000    0.000000
         0.000000    0.000000    0.000000
 => Further shape parameters (S_L and D_L): 
       0.000000  0.000000  0.000000
       0.000000  0.000000  0.000000

 ==> GLOBAL PARAMETERS FOR PATTERN#  1


 => Zero-point:    -0.0493   -0.0000    0.0013
 => Background Polynomial Parameters ==>
       631.64     -1.1452      2.9519    
      -52.262    -0.62256      3.8645    
       0.0000      0.0000      0.0000    
       0.0000      0.0000      0.0000    
       0.0000      0.0000      0.0000    
       0.0000      0.0000      0.0000    

 => Cos( theta)-shift parameter :   0.0000  0.0000  0.0000
 => Sin(2theta)-shift parameter :   0.0642  0.0003  0.0035

 ==> RELIABILITY FACTORS WITH ALL NON-EXCLUDED POINTS FOR PATTERN:  1

 => R-Factors:   9.73      14.3     Chi2:  24.6     DW-Stat.:  0.2736   Patt#:  1
 => Expected :            2.88                                1.9053
 => Deviance : 0.139E+06     Dev*:   34.86    
 => GoF-index:  5.0         Sqrt(Residual/N)
 => N-P+C:  3992

 =>    SumYdif       SumYobs      SumYcal      SumwYobsSQ     Residual    Condition
     0.4667E+06    0.4798E+07    0.4709E+07    0.4798E+07    0.9822E+05    0.1439E+17


 => Conventional Rietveld Rp,Rwp,Re and Chi2:   19.7      22.1      4.45      24.60    
 => (Values obtained using Ynet, but true sigma(y))
 =>  SumYnet, Sum(w Ynet**2):     0.2371E+07    0.2014E+07


 ==> RELIABILITY FACTORS FOR POINTS WITH BRAGG CONTRIBUTIONS FOR PATTERN:  1

 => R-Factors:   9.89      14.6     Chi2:  27.1     DW-Stat.:  0.2787   Patt#:
 => Expected :            2.80                                1.8998
 => Deviance : 0.137E+06     Dev*:   38.68    
 => GoF-index:  5.2         Sqrt(Residual/N)
 => N-P+C:  3554

 =>    SumYdif       SumYobs      SumYcal      SumwYobsSQ     Residual    Condition
     0.4483E+06    0.4535E+07    0.4432E+07    0.4535E+07    0.9643E+05    0.1439E+17


 => Conventional Rietveld Rp,Rwp,Re and Chi2:   18.8      21.9      4.20      27.13    
 => (Values obtained using Ynet, but true sigma(y))
 =>  SumYnet, Sum(w Ynet**2):     0.2384E+07    0.2012E+07


 => Global user-weigthed Chi2 (Bragg contrib.):   27.6    

 => ---------> Pattern#  1
 => Phase:  1
 =>    Bragg R-factor:  9.45    
 =>    RF-factor     :  5.69    
 ++++++++++++++++++++++++++++++++++++++++++++++++++++++++++++++++++++++++++++++++++++++++++++++++++++++++++++++++++++++++

 => CYCLE No.:    2
 ---------------------------------------------------------------------------------------
 => Phase  1 Name: O3 Y2                                                                 
 ---------------------------------------------------------------------------------------
 => New parameters, shifts, and standard deviations

 Atom        x       dx      sx       y       dy      sy       z       dz      sz       B       dB      sB      occ.    docc.   socc.

 Y1       0.25000 0.00000 0.00000  0.25000 0.00000 0.00000  0.25000 0.00000 0.00000  0.00000 0.00000 0.00000  0.16667 0.00000 0.00000
 Y2       0.96730 0.00000 0.00000  0.00000 0.00000 0.00000  0.25000 0.00000 0.00000  0.00000 0.00000 0.00000  0.50000 0.00000 0.00000
 O1       0.39150 0.00000 0.00000  0.15380 0.00000 0.00000  0.38000 0.00000 0.00000  0.00000 0.00000 0.00000  1.00000 0.00000 0.00000

 Atom         B11      DB11      SB11       B22      DB22      SB22       B33      DB33      SB33
              B12      DB12      SB12       B13      DB13      SB13       B23      DB23      SB23
 Y1      0.000000  0.000000  0.000000  0.000000  0.000000  0.000000  0.000000  0.000000  0.000000
         0.000000  0.000000  0.000000  0.000000  0.000000  0.000000  0.000000  0.000000  0.000000
 Y2      0.000000  0.000000  0.000000  0.000000  0.000000  0.000000  0.000000  0.000000  0.000000
         0.000000  0.000000  0.000000  0.000000  0.000000  0.000000  0.000000  0.000000  0.000000
 O1      0.000000  0.000000  0.000000  0.000000  0.000000  0.000000  0.000000  0.000000  0.000000
         0.000000  0.000000  0.000000  0.000000  0.000000  0.000000  0.000000  0.000000  0.000000

 ==> PROFILE PARAMETERS FOR PATTERN#  1

 => Overall scale factor:      0.000086442     0.000000002     0.000000337
 => Eta(p-Voigt) or m(Pearson VII):   0.000000  0.000000  0.000000
 => Overall tem. factor:     0.000000    0.000000    0.000000
 => Halfwidth parameters: 
         0.004133    0.000000    0.000000
        -0.007618    0.000000    0.000000
         0.016614    0.000006    0.000141
 => Cell parameters: 
       10.603870    0.000007    0.000128
       10.603870    0.000007    0.000128
       10.603870    0.000007    0.000128
       90.000000    0.000000    0.000000
       90.000000    0.000000    0.000000
       90.000000    0.000000    0.000000
 => Preferred orientation: 
         1.000000    0.000000    0.000000
         0.000000    0.000000    0.000000
 => Asymmetry parameters: 
         0.000000    0.000000    0.000000
         0.000000    0.000000    0.000000
         0.000000    0.000000    0.000000
         0.000000    0.000000    0.000000
 => X and Y parameters: 
         0.018961    0.000000    0.000000
         0.000000    0.000000    0.000000
 => Strain parameters: 
         0.000000    0.000000    0.000000
         0.000000    0.000000    0.000000
         0.000000    0.000000    0.000000
 => Size   parameters (G,L): 
         0.000000    0.000000    0.000000
         0.000000    0.000000    0.000000
 => Further shape parameters (S_L and D_L): 
       0.000000  0.000000  0.000000
       0.000000  0.000000  0.000000

 ==> GLOBAL PARAMETERS FOR PATTERN#  1


 => Zero-point:    -0.0493   -0.0000    0.0013
 => Background Polynomial Parameters ==>
       631.07    -0.57770      2.9516    
      -52.574    -0.31246      3.8640    
       0.0000      0.0000      0.0000    
       0.0000      0.0000      0.0000    
       0.0000      0.0000      0.0000    
       0.0000      0.0000      0.0000    

 => Cos( theta)-shift parameter :   0.0000  0.0000  0.0000
 => Sin(2theta)-shift parameter :   0.0641 -0.0001  0.0035

 ==> RELIABILITY FACTORS WITH ALL NON-EXCLUDED POINTS FOR PATTERN:  1

 => R-Factors:   9.71      14.3     Chi2:  24.6     DW-Stat.:  0.2743   Patt#:  1
 => Expected :            2.88                                1.9053
 => Deviance : 0.139E+06     Dev*:   34.86    
 => GoF-index:  5.0         Sqrt(Residual/N)
 => N-P+C:  3992

 =>    SumYdif       SumYobs      SumYcal      SumwYobsSQ     Residual    Condition
     0.4657E+06    0.4798E+07    0.4706E+07    0.4798E+07    0.9820E+05    0.1439E+17


 => Conventional Rietveld Rp,Rwp,Re and Chi2:   19.6      22.1      4.45      24.60    
 => (Values obtained using Ynet, but true sigma(y))
 =>  SumYnet, Sum(w Ynet**2):     0.2376E+07    0.2016E+07


 ==> RELIABILITY FACTORS FOR POINTS WITH BRAGG CONTRIBUTIONS FOR PATTERN:  1

 => R-Factors:   9.87      14.6     Chi2:  27.1     DW-Stat.:  0.2793   Patt#:
 => Expected :            2.80                                1.8998
 => Deviance : 0.138E+06     Dev*:   38.70    
 => GoF-index:  5.2         Sqrt(Residual/N)
 => N-P+C:  3554

 =>    SumYdif       SumYobs      SumYcal      SumwYobsSQ     Residual    Condition
     0.4477E+06    0.4535E+07    0.4429E+07    0.4535E+07    0.9646E+05    0.1439E+17


 => Conventional Rietveld Rp,Rwp,Re and Chi2:   18.7      21.9      4.20      27.14    
 => (Values obtained using Ynet, but true sigma(y))
 =>  SumYnet, Sum(w Ynet**2):     0.2390E+07    0.2014E+07


 => Global user-weigthed Chi2 (Bragg contrib.):   27.6    

 => ---------> Pattern#  1
 => Phase:  1
 =>    Bragg R-factor:  9.28    
 =>    RF-factor     :  5.34    
 ++++++++++++++++++++++++++++++++++++++++++++++++++++++++++++++++++++++++++++++++++++++++++++++++++++++++++++++++++++++++

 => CYCLE No.:    3
 ---------------------------------------------------------------------------------------
 => Phase  1 Name: O3 Y2                                                                 
 ---------------------------------------------------------------------------------------
 => New parameters, shifts, and standard deviations

 Atom        x       dx      sx       y       dy      sy       z       dz      sz       B       dB      sB      occ.    docc.   socc.

 Y1       0.25000 0.00000 0.00000  0.25000 0.00000 0.00000  0.25000 0.00000 0.00000  0.00000 0.00000 0.00000  0.16667 0.00000 0.00000
 Y2       0.96730 0.00000 0.00000  0.00000 0.00000 0.00000  0.25000 0.00000 0.00000  0.00000 0.00000 0.00000  0.50000 0.00000 0.00000
 O1       0.39150 0.00000 0.00000  0.15380 0.00000 0.00000  0.38000 0.00000 0.00000  0.00000 0.00000 0.00000  1.00000 0.00000 0.00000

 Atom         B11      DB11      SB11       B22      DB22      SB22       B33      DB33      SB33
              B12      DB12      SB12       B13      DB13      SB13       B23      DB23      SB23
 Y1      0.000000  0.000000  0.000000  0.000000  0.000000  0.000000  0.000000  0.000000  0.000000
         0.000000  0.000000  0.000000  0.000000  0.000000  0.000000  0.000000  0.000000  0.000000
 Y2      0.000000  0.000000  0.000000  0.000000  0.000000  0.000000  0.000000  0.000000  0.000000
         0.000000  0.000000  0.000000  0.000000  0.000000  0.000000  0.000000  0.000000  0.000000
 O1      0.000000  0.000000  0.000000  0.000000  0.000000  0.000000  0.000000  0.000000  0.000000
         0.000000  0.000000  0.000000  0.000000  0.000000  0.000000  0.000000  0.000000  0.000000

 ==> PROFILE PARAMETERS FOR PATTERN#  1

 => Overall scale factor:      0.000086444     0.000000002     0.000000337
 => Eta(p-Voigt) or m(Pearson VII):   0.000000  0.000000  0.000000
 => Overall tem. factor:     0.000000    0.000000    0.000000
 => Halfwidth parameters: 
         0.004133    0.000000    0.000000
        -0.007618    0.000000    0.000000
         0.016619    0.000005    0.000141
 => Cell parameters: 
       10.603880    0.000010    0.000128
       10.603880    0.000010    0.000128
       10.603880    0.000010    0.000128
       90.000000    0.000000    0.000000
       90.000000    0.000000    0.000000
       90.000000    0.000000    0.000000
 => Preferred orientation: 
         1.000000    0.000000    0.000000
         0.000000    0.000000    0.000000
 => Asymmetry parameters: 
         0.000000    0.000000    0.000000
         0.000000    0.000000    0.000000
         0.000000    0.000000    0.000000
         0.000000    0.000000    0.000000
 => X and Y parameters: 
         0.018961    0.000000    0.000000
         0.000000    0.000000    0.000000
 => Strain parameters: 
         0.000000    0.000000    0.000000
         0.000000    0.000000    0.000000
         0.000000    0.000000    0.000000
 => Size   parameters (G,L): 
         0.000000    0.000000    0.000000
         0.000000    0.000000    0.000000
 => Further shape parameters (S_L and D_L): 
       0.000000  0.000000  0.000000
       0.000000  0.000000  0.000000

 ==> GLOBAL PARAMETERS FOR PATTERN#  1


 => Zero-point:    -0.0493   -0.0000    0.0013
 => Background Polynomial Parameters ==>
       630.77    -0.29283      2.9512    
      -52.732    -0.15847      3.8635    
       0.0000      0.0000      0.0000    
       0.0000      0.0000      0.0000    
       0.0000      0.0000      0.0000    
       0.0000      0.0000      0.0000    

 => Cos( theta)-shift parameter :   0.0000  0.0000  0.0000
 => Sin(2theta)-shift parameter :   0.0642  0.0001  0.0035

 ==> RELIABILITY FACTORS WITH ALL NON-EXCLUDED POINTS FOR PATTERN:  1

 => R-Factors:   9.71      14.3     Chi2:  24.6     DW-Stat.:  0.2746   Patt#:  1
 => Expected :            2.88                                1.9053
 => Deviance : 0.139E+06     Dev*:   34.87    
 => GoF-index:  5.0         Sqrt(Residual/N)
 => N-P+C:  3992

 =>    SumYdif       SumYobs      SumYcal      SumwYobsSQ     Residual    Condition
     0.4657E+06    0.4798E+07    0.4703E+07    0.4798E+07    0.9817E+05    0.1439E+17


 => Conventional Rietveld Rp,Rwp,Re and Chi2:   19.6      22.1      4.45      24.59    
 => (Values obtained using Ynet, but true sigma(y))
 =>  SumYnet, Sum(w Ynet**2):     0.2379E+07    0.2017E+07


 ==> RELIABILITY FACTORS FOR POINTS WITH BRAGG CONTRIBUTIONS FOR PATTERN:  1

 => R-Factors:   9.88      14.6     Chi2:  27.1     DW-Stat.:  0.2795   Patt#:
 => Expected :            2.80                                1.8998
 => Deviance : 0.138E+06     Dev*:   38.71    
 => GoF-index:  5.2         Sqrt(Residual/N)
 => N-P+C:  3554

 =>    SumYdif       SumYobs      SumYcal      SumwYobsSQ     Residual    Condition
     0.4479E+06    0.4535E+07    0.4426E+07    0.4535E+07    0.9646E+05    0.1439E+17


 => Conventional Rietveld Rp,Rwp,Re and Chi2:   18.7      21.9      4.20      27.14    
 => (Values obtained using Ynet, but true sigma(y))
 =>  SumYnet, Sum(w Ynet**2):     0.2392E+07    0.2015E+07


 => Global user-weigthed Chi2 (Bragg contrib.):   27.6    

 => ---------> Pattern#  1
 => Phase:  1
 =>    Bragg R-factor:  9.22    
 =>    RF-factor     :  5.19    


   Standard deviations have to be multiplied by: 3.7650
   (correlated residuals) See references:
  -J.F.Berar & P.Lelann, J. Appl. Cryst. 24, 1-5 (1991) 
  -J.F.Berar, Acc. in Pow. Diff. II,NIST Sp.Pub. 846, 63(1992) 

 ++++++++++++++++++++++++++++++++++++++++++++++++++++++++++++++++++++++++++++++++++++++++++++++++++++++++++++++++++++++++

 => CYCLE No.:    3
 =>  Convergence reached at this CYCLE !!!!
 =>  Parameter shifts set to zero
 ---------------------------------------------------------------------------------------
 => Phase  1 Name: O3 Y2                                                                 
 ---------------------------------------------------------------------------------------
 => New parameters, shifts, and standard deviations

 Atom        x       dx      sx       y       dy      sy       z       dz      sz       B       dB      sB      occ.    docc.   socc.

 Y1       0.25000 0.00000 0.00000  0.25000 0.00000 0.00000  0.25000 0.00000 0.00000  0.00000 0.00000 0.00000  0.16667 0.00000 0.00000
 Y2       0.96730 0.00000 0.00000  0.00000 0.00000 0.00000  0.25000 0.00000 0.00000  0.00000 0.00000 0.00000  0.50000 0.00000 0.00000
 O1       0.39150 0.00000 0.00000  0.15380 0.00000 0.00000  0.38000 0.00000 0.00000  0.00000 0.00000 0.00000  1.00000 0.00000 0.00000

 Atom         B11      DB11      SB11       B22      DB22      SB22       B33      DB33      SB33
              B12      DB12      SB12       B13      DB13      SB13       B23      DB23      SB23
 Y1      0.000000  0.000000  0.000000  0.000000  0.000000  0.000000  0.000000  0.000000  0.000000
         0.000000  0.000000  0.000000  0.000000  0.000000  0.000000  0.000000  0.000000  0.000000

    U-Eigen Value (A**2) ----      Eigen vector(Orth. syst.)
        0.00000          ----    0.93753   -0.21290    0.27515
        0.00000          ----    0.15653    0.96445    0.21291
        0.00000          ----   -0.31070   -0.15653    0.93753

    Isotropic temperature factor Uequiv(A**2):   0.0000
    Isotropic temperature factor Bequiv(A**2):   0.0000

     R.M.S. in ANGSTROMS ------       Angles with A, B, C
        0.00000          ----     20.359    102.293     74.029
        0.00000          ----     80.994     15.323     77.707
        0.00000          ----    108.101     99.006     20.359
 
 Y2      0.000000  0.000000  0.000000  0.000000  0.000000  0.000000  0.000000  0.000000  0.000000
         0.000000  0.000000  0.000000  0.000000  0.000000  0.000000  0.000000  0.000000  0.000000

    U-Eigen Value (A**2) ----      Eigen vector(Orth. syst.)
        0.00000          ----    0.93753   -0.21290    0.27515
        0.00000          ----    0.15653    0.96445    0.21291
        0.00000          ----   -0.31070   -0.15653    0.93753

    Isotropic temperature factor Uequiv(A**2):   0.0000
    Isotropic temperature factor Bequiv(A**2):   0.0000

     R.M.S. in ANGSTROMS ------       Angles with A, B, C
        0.00000          ----     20.359    102.293     74.029
        0.00000          ----     80.994     15.323     77.707
        0.00000          ----    108.101     99.006     20.359
 
 O1      0.000000  0.000000  0.000000  0.000000  0.000000  0.000000  0.000000  0.000000  0.000000
         0.000000  0.000000  0.000000  0.000000  0.000000  0.000000  0.000000  0.000000  0.000000

    U-Eigen Value (A**2) ----      Eigen vector(Orth. syst.)
        0.00000          ----    0.93753   -0.21290    0.27515
        0.00000          ----    0.15653    0.96445    0.21291
        0.00000          ----   -0.31070   -0.15653    0.93753

    Isotropic temperature factor Uequiv(A**2):   0.0000
    Isotropic temperature factor Bequiv(A**2):   0.0000

     R.M.S. in ANGSTROMS ------       Angles with A, B, C
        0.00000          ----     20.359    102.293     74.029
        0.00000          ----     80.994     15.323     77.707
        0.00000          ----    108.101     99.006     20.359
 

 ==> PROFILE PARAMETERS FOR PATTERN#  1

 => Overall scale factor:      0.000086444     0.000000000     0.000000337
 => Eta(p-Voigt) or m(Pearson VII):   0.000000  0.000000  0.000000
 => Overall tem. factor:     0.000000    0.000000    0.000000
 => Halfwidth parameters: 
         0.004133    0.000000    0.000000
        -0.007618    0.000000    0.000000
         0.016619    0.000000    0.000141
 => Cell parameters: 
       10.603880    0.000000    0.000128
       10.603880    0.000000    0.000128
       10.603880    0.000000    0.000128
       90.000000    0.000000    0.000000
       90.000000    0.000000    0.000000
       90.000000    0.000000    0.000000
 => Preferred orientation: 
         1.000000    0.000000    0.000000
         0.000000    0.000000    0.000000
 => Asymmetry parameters: 
         0.000000    0.000000    0.000000
         0.000000    0.000000    0.000000
         0.000000    0.000000    0.000000
         0.000000    0.000000    0.000000
 => X and Y parameters: 
         0.018961    0.000000    0.000000
         0.000000    0.000000    0.000000
 => Strain parameters: 
         0.000000    0.000000    0.000000
         0.000000    0.000000    0.000000
         0.000000    0.000000    0.000000
 => Size   parameters (G,L): 
         0.000000    0.000000    0.000000
         0.000000    0.000000    0.000000
 => Further shape parameters (S_L and D_L): 
       0.000000  0.000000  0.000000
       0.000000  0.000000  0.000000

 ==> GLOBAL PARAMETERS FOR PATTERN#  1


 => Zero-point:    -0.0493    0.0000    0.0013
 => Background Polynomial Parameters ==>
       630.77      0.0000      2.9512    
      -52.732      0.0000      3.8635    
       0.0000      0.0000      0.0000    
       0.0000      0.0000      0.0000    
       0.0000      0.0000      0.0000    
       0.0000      0.0000      0.0000    

 => Cos( theta)-shift parameter :   0.0000  0.0000  0.0000
 => Sin(2theta)-shift parameter :   0.0642  0.0000  0.0035

 ==> RELIABILITY FACTORS WITH ALL NON-EXCLUDED POINTS FOR PATTERN:  1

 => R-Factors:   9.71      14.3     Chi2:  24.6     DW-Stat.:  0.2746   Patt#:  1
 => Expected :            2.88                                1.9053
 => Deviance : 0.139E+06     Dev*:   34.87    
 => GoF-index:  5.0         Sqrt(Residual/N)
 => N-P+C:  3992

 =>    SumYdif       SumYobs      SumYcal      SumwYobsSQ     Residual    Condition
     0.4657E+06    0.4798E+07    0.4703E+07    0.4798E+07    0.9817E+05    0.1439E+17


 => Conventional Rietveld Rp,Rwp,Re and Chi2:   19.6      22.1      4.45      24.59    
 => (Values obtained using Ynet, but true sigma(y))
 =>  SumYnet, Sum(w Ynet**2):     0.2379E+07    0.2017E+07

 => N-sigma of the GoF: 1054.031

 ==> RELIABILITY FACTORS FOR POINTS WITH BRAGG CONTRIBUTIONS FOR PATTERN:  1

 => R-Factors:   9.88      14.6     Chi2:  27.1     DW-Stat.:  0.2795   Patt#:
 => Expected :            2.80                                1.8998
 => Deviance : 0.138E+06     Dev*:   38.71    
 => GoF-index:  5.2         Sqrt(Residual/N)
 => N-P+C:  3554

 =>    SumYdif       SumYobs      SumYcal      SumwYobsSQ     Residual    Condition
     0.4479E+06    0.4535E+07    0.4426E+07    0.4535E+07    0.9646E+05    0.1439E+17


 => Conventional Rietveld Rp,Rwp,Re and Chi2:   18.7      21.9      4.20      27.14    
 => (Values obtained using Ynet, but true sigma(y))
 =>  SumYnet, Sum(w Ynet**2):     0.2392E+07    0.2015E+07

 => N-sigma of the GoF:     1102.024

 => Global user-weigthed Chi2 (Bragg contrib.):   27.6    

 => ---------> Pattern#  1
 => Phase:  1
 =>    Bragg R-factor:  9.22    
 =>    RF-factor     :  5.19    

 --------------------------------------------------------------------------------------------------------------
 Pattern#  1 Phase No:   1 Phase name: O3 Y2                         
 --------------------------------------------------------------------------------------------------------------

   No.  Code     H   K   L  Mult     Hw         2theta      Icalc       Iobs      Sigma      HwG     HwL       ETA       d-hkl        CORR

      1   1      2   1   1    24  0.125822      20.499      992.9     1140.4    169.042  0.123983  0.003429  0.036871  4.329012    692.681274
      2   1      2   2   0    12  0.125410      23.713        1.8        0.1      1.570  0.123276  0.003981  0.042882  3.749034    256.015747
      3   1      2   2   2     8  0.124760      29.149     8783.3    10058.3   1457.066  0.122118  0.004930  0.053241  3.061074    110.574196
      4   1      2   3   1    24  0.124492      31.543       33.6        0.0      2.572  0.121623  0.005355  0.057887  2.834004    280.354614
      5   1      3   2   1    24  0.124492      31.543        8.3        0.0      0.636  0.121623  0.005355  0.057887  2.834004    280.354614
      6   1      4   0   0     6  0.124253      33.784     2263.1     2330.4     69.554  0.121169  0.005758  0.062288  2.650968     60.479286
      7   1      4   1   1    24  0.124037      35.901      450.9      427.6     22.499  0.120747  0.006143  0.066492  2.499356    212.101273
      8   1      2   4   0    12  0.123841      37.914       38.1       14.7      9.095  0.120354  0.006513  0.070538  2.371098     94.160797
      9   1      4   2   0    12  0.123841      37.914       65.3       25.1     15.576  0.120354  0.006513  0.070538  2.371098     94.160797
     10   1      3   3   2    24  0.123663      39.841      536.3      537.9      4.833  0.119984  0.006872  0.074451  2.260753    168.932892
     11   1      4   2   2    24  0.123500      41.693       86.1       33.0     20.537  0.119635  0.007220  0.078254  2.164506    152.838394
     12   1      3   4   1    24  0.123352      43.481      431.5      436.0      5.363  0.119304  0.007561  0.081965  2.079590    139.278915
