Repository: DataForgeSci/RAPID

#autofp readme file

AutoFP
Website http://physiworld.sinaapp.com/autofp.html

Program entry
		autofp.py

How to compile *.msi for Windows ?
		run make.bat to creat autofp.msi

File: autofp-1.3.5/example/Y2O3_demo/tmp/step=17.out (part 1 of 2)


        **********************************************************
        ** PROGRAM FullProf.2k (Version 5.90 - Dec2016-ILL JRC) **
        **********************************************************
                       M U L T I -- P A T T E R N                 
            Rietveld, Profile Matching & Integrated Intensity     
                 Refinement of X-ray and/or Neutron Data


    Date: 10/06/2024  Time: 18:49:55.677                              

 => PCR file code: Y2O3
 => DAT file code: Y2O3.dat             -> Relative contribution: 1.0000                                                            

 ==> CONDITIONS OF THIS RUN FOR PATTERN No.:  1

 => Global Refinement of X-ray powder diffraction data                                                                              
 => Global Refinement of X-ray powder diffraction data                                                                              
    Bragg-Brentano(X-rays) or Debye-Scherrer geometry(Neutrons)
 => Title:   O3 Y2

 => Number of phases:    1
 => Number of excluded regions:    2
 => Number of scattering factors supplied:    0
 => March-Dollase model for preferred orientation
 => Conventional weights: w=1.0/Variance(yobs)
 => Asymmetry correction as in J.Appl.Cryst. 26,128(1993)
 => Background refined by polynomial function
 => The    5th default profile function was selected
 => Pseudo-Voigt function (ETA variable)
                 X-parameter correspond to: ETA=ETA0+X*2theta
                       pV(x)= ETA*L(x)+(1-ETA)*G(x)

 ==> INPUT/OUTPUT OPTIONS:

 => Generate file *.PRF for plot
 => Output Integrated Intensities
 => Generate new input file *.PCR

 => X-Y type of data: 2theta/TOF/E(Kev) Intens sigma for pattern:  1
 => Plot pattern at each cycle
 => Wavelengths:  1.54056 1.54439
 => Alpha2/Alpha1 ratio:   0.5000
 => Cos(Monochromator angle)=   0.9100
 => Asymmetry correction for angles lower than   60.000 degrees
 => Absorption correction (AC), muR-eff =   0.0000  0.0000
 => Base of peaks: 2.0*HW*    8.00

 => Number of cycles:   10
 => Relaxation factors ==>    for coordinates:  1.00
 => for anisotropic temperature factors:  1.00
 => for halfwidth/strain/size parameters:  1.00
 => for lattice constants and propagation vectors:  1.00
 => EPS-value for convergence:    0.1

 => Excluded regions for Pattern#  1
    From     to
      1.0000     20.0000
    100.0000    160.0000

 => Number of Least-Squares parameters varied:     9

 =>--------------------------->
 =>------->  PATTERN number:  1
 =>--------------------------->
 => Global parameters and codes ==>
 => Zero-point:    -0.0494   31.0000
 => Background parameters and codes ==>
 => Origin of polynomial at 2theta/TOF/E(KeV):   40.000  
  628.36     -76.253      24.453      0.0000      0.0000      0.0000    
       41.00       51.00       81.00        0.00       91.00        0.00
 => Displacement peak-shift parameter and code:     0.00    0.00
 => Transparency peak-shift parameter and code:     0.06   21.00

 => Reading Intensity data  =>>

 -> No recognizable heading in input data file X,Y,sigma
    First 6 lines are considered as COMMENTS (except for TSAMP keyword)
 -> COMMENT:   3.000    1643.000                                                                                                                 
 -> COMMENT:   3.020    1571.000                                                                                                                 
 -> COMMENT:   3.040    1569.000                                                                                                                 
 -> COMMENT:   3.060    1619.000                                                                                                                 
 -> COMMENT:   3.080    1554.000                                                                                                                 
 -> COMMENT:   3.100    1531.000                                                                                                                 
 ==> Angular range, step and number of points:
     2Thmin:       3.120000  2Thmax:     150.000000  Step:       0.020004  No. of points:   7345
 --------------------------------------------------------------------------------
 => Phase  No. 1
      O3 Y2                                                                 
 --------------------------------------------------------------------------------
 =>-------> Pattern#  1
 => Crystal Structure Refinement
 => The    7th profile function was selected for phase no.  1
 => Preferred orientation vector:   0.0000  0.0000  1.0000

 =>-------> Data for PHASE: 1
 => Number of atoms:    3
 => Number of distance  constraints:    0
 => Number of angle     constraints:    0

 => Symmetry information on space group: I a -3              
 -> The multiplicity of the general position is:  48
 -> The space group is Centric (-1 at origin)   
 -> Lattice type  I: { 000; 1/2 1/2 1/2 }+                         
 -> Reduced set of symmetry operators:

  No.  IT   Symmetry symbol    Rotation part     Associated Translation
   1: ( 1)   1            -->     ( x, y, z) + {  0.0000  0.0000  0.0000}
   2: ( 4)   2 ( x, 0, 0) -->     ( x,-y,-z) + {  0.5000  0.5000  0.0000}
   3: ( 3)   2 ( 0, y, 0) -->     (-x, y,-z) + {  0.0000  0.5000  0.5000}
   4: ( 2)   2 ( 0, 0, z) -->     (-x,-y, z) + {  0.5000  0.0000  0.5000}
   5: ( 9)  3- ( x, x, x) -->     ( y, z, x) + {  0.0000  0.0000  0.0000}
   6: (12)  3- (-x, x,-x) -->     (-y,-z, x) + {  0.5000  0.0000  0.5000}
   7: (11)  3- (-x,-x, x) -->     ( y,-z,-x) + {  0.5000  0.5000  0.0000}
   8: (10)  3- ( x,-x,-x) -->     (-y, z,-x) + {  0.0000  0.5000  0.5000}
   9: ( 5)  3+ ( x, x, x) -->     ( z, x, y) + {  0.0000  0.0000  0.0000}
  10: ( 8)  3+ (-x,-x, x) -->     (-z, x,-y) + {  0.0000  0.5000  0.5000}
  11: ( 7)  3+ ( x,-x,-x) -->     (-z,-x, y) + {  0.5000  0.0000  0.5000}
  12: ( 6)  3+ (-x, x,-x) -->     ( z,-x,-y) + {  0.5000  0.5000  0.0000}


        Information on Space Group: 
        --------------------------- 

 =>   Number of Space group: 206
 =>  Hermann-Mauguin Symbol: I a -3
 =>             Hall Symbol: -I 2b 2c 3
 =>            Setting Type: IT (Generated from Hermann-Mauguin symbol)
 =>          Crystal System: Cubic
 =>              Laue Class: m-3
 =>             Point Group: m-3
 =>         Bravais Lattice: I
 =>          Lattice Symbol: cI
 =>  Reduced Number of S.O.:  12
 =>    General multiplicity:  48
 =>          Centrosymmetry: Centric (-1 at origin)
 =>  Generators (exc. -1&L):   3
 =>         Asymmetric unit:  0.000 <= x <=  0.500
                              0.000 <= y <=  0.500
                              0.000 <= z <=  0.250

 => List of S.O. without inversion and lattice centring translations
 => SYMM(  1): x,y,z                               => SYMM(  2): x+1/2,-y+1/2,-z
 => SYMM(  3): -x,y+1/2,-z+1/2                     => SYMM(  4): -x+1/2,-y,z+1/2
 => SYMM(  5): y,z,x                               => SYMM(  6): -y+1/2,-z,x+1/2
 => SYMM(  7): y+1/2,-z+1/2,-x                     => SYMM(  8): -y,z+1/2,-x+1/2
 => SYMM(  9): z,x,y                               => SYMM( 10): -z,x+1/2,-y+1/2
 => SYMM( 11): -z+1/2,-x,y+1/2                     => SYMM( 12): z+1/2,-x+1/2,-y


 => Initial parameters ==>
 Atom    Ntyp                  X         Y         Z         B         occ.         in  fin  Spc  Mult
                             B11       B22       B33       B12       B13       B23
 Y1     Y                  0.25000   0.25000   0.25000   0.00000   0.16667           0    0    0    8
                 Codes:    0.00000   0.00000   0.00000   0.00000   0.00000
                 Betas:    0.00000   0.00000   0.00000   0.00000   0.00000   0.00000
                 Codes:    0.00000   0.00000   0.00000   0.00000   0.00000   0.00000
 Y2     Y                  0.96730   0.00000   0.25000   0.00000   0.50000           0    0    0   24
                 Codes:    0.00000   0.00000   0.00000   0.00000   0.00000
                 Betas:    0.00000   0.00000   0.00000   0.00000   0.00000   0.00000
                 Codes:    0.00000   0.00000   0.00000   0.00000   0.00000   0.00000
 O1     O                  0.39150   0.15380   0.38000   0.00000   1.00000           0    0    0   48
                 Codes:    0.00000   0.00000   0.00000   0.00000   0.00000
                 Betas:    0.00000   0.00000   0.00000   0.00000   0.00000   0.00000
                 Codes:    0.00000   0.00000   0.00000   0.00000   0.00000   0.00000

 => IT IS ASSUMED THAT THE FIRST GIVEN SITE IS FULLY OCCUPIED 
    OR THE FIRST AND SECOND ATOMS ARE IN THE SAME SITE WITH TOTAL FULL OCCUPATION
  (If this is not the case, change the order of atoms to obtain correct values for the content of the unit cell)
    The given occupation factors have been obtained mutiplying m/M by   1.0000
      -> Atom: Y   ,  Chemical element: Y   Atomic Mass:    88.9059
      -> Atom: Y   ,  Chemical element: Y   Atomic Mass:    88.9059
      -> Atom: O   ,  Chemical element: O   Atomic Mass:    15.9994
 => The given value of ATZ is       3613.05 the program has calculated:        3613.05
    The value of ATZ given in the input PCR file will be used for quantitative analysis
 => The chemical content of the unit cell is: 
       8.0000 Y    +  23.9995 Y    +  47.9990 O      
 => The normalized site occupation numbers in % are: 
     100.0000 Y1     :       99.9980 Y2     :       99.9980 O1       
 => The density (volumic mass) of the compound is:    5.032 g/cm3

 =>-------> PROFILE PARAMETERS FOR PATTERN:  1

 => Overall scale factor:   0.864520E-04
 => ETA (p-Voigt) OR M (Pearson VII):   0.0000
 => Overall temperature factor:      0.00000
 => Halfwidth U,V,W:      0.00413    -0.00762     0.01663
 => X and Y parameters:       0.0190      0.0000
 => Direct cell parameters:   10.6039  10.6039  10.6039  90.0000  90.0000  90.0000
 => Preferred orientation parameters:   1.0000  0.0000
 => Asymmetry parameters     :      0.00000     0.00000     0.00000     0.00000
 => Strain parameters        :      0.00000     0.00000     0.00000
 => Size   parameters        :      0.00000     0.00000
 => Further shape parameters (S_L and D_L):   0.00000   0.00000
    S_L is source width/detector distance
    D_L is detector width/detector distance

 ==> CODEWORDS FOR PROFILE PARAMETERS of PATTERN#  1

 => Overall scale factor:   11.000
 => ETA (p-Voigt) OR M (Pearson VII):    0.000
 => Overall temperature factor:    0.000
 => Halfwidth U,V,W:    0.000   0.000  71.000
 => X and Y parameters:    0.000   0.000
 => Direct cell parameters:   61.000  61.000  61.000   0.000   0.000   0.000
 => Preferred orientation parameters:    0.000   0.000
 => Asymmetry parameters     :    0.000   0.000   0.000   0.000
 => Strain parameters        :    0.000   0.000   0.000
 => Size   parameters        :    0.000   0.000

 => Cell constraints according to Laue symmetry: m-3  

        Metric information:
        -------------------

 => Direct cell parameters:

         a =      10.6039      b =      10.6039      c =      10.6039
     alpha =       90.000   beta =       90.000  gamma =       90.000
                        Direct Cell Volume =    1192.3340

 => Reciprocal cell parameters:

         a*=     0.094305      b*=     0.094305      c*=     0.094305
     alpha*=       90.000   beta*=       90.000  gamma*=       90.000
                    Reciprocal Cell Volume =   0.00083869

 => Direct and Reciprocal Metric Tensors:

                   GD                                       GR
    112.4429      0.0000      0.0000          0.008893    0.000000    0.000000
      0.0000    112.4429      0.0000          0.000000    0.008893    0.000000
      0.0000      0.0000    112.4429          0.000000    0.000000    0.008893

 =>  Cartesian frame: x // a; y is in the ab-plane; z is x ^ y   

     Crystal_to_Orthonormal_Matrix              Orthonormal_to_Crystal Matrix
              Cr_Orth_cel                               Orth_Cr_cel  
     10.6039      0.0000      0.0000          0.094305   -0.000000   -0.000000
      0.0000     10.6039      0.0000          0.000000    0.094305   -0.000000
      0.0000      0.0000     10.6039          0.000000    0.000000    0.094305

     Busing-Levy B-matrix: Hc=B.H            Inverse of the Busing-Levy B-matrix
                BL_M                                      BL_Minv  
    0.094305    0.000000    0.000000           10.6039     -0.0000     -0.0000
    0.000000    0.094305   -0.000000            0.0000     10.6039      0.0000
    0.000000    0.000000    0.094305            0.0000      0.0000     10.6039

 => Laue symmetry m-3   will be used to generate HKL for pattern#   1
 => Reflections generated between S(1/d)min:  0.0353 A-1 and S(1/d)max:  1.2596 A-1
 =>                                    dmax: 28.3647 A   and      dmin:  0.7939 A
 => The number of reflections generated is:    211
 => The max. scatt. variable (gen.ref.) is:       151.9642
 => Scattering coefficients from internal table


 => X-ray scattering coeff. (A1, B1, A2,...C, f(0), Z, Dfp,Dfpp)

 Y      17.7760   1.4029  10.2946  12.8006   5.7263   0.1256   3.2659 104.3540   1.9121  38.9749  39.0000  -0.3860   2.0250
 O       3.0485  13.2771   2.2868   5.7011   1.5463   0.3239   0.8670  32.9089   0.2508   7.9994   8.0000   0.0470   0.0320

     --------------------------------------------------------------
      SYMBOLIC NAMES AND INITIAL VALUES OF PARAMETERS TO BE VARIED:
     --------------------------------------------------------------

      ->  Parameter number    1   -> Symbolic Name:       Scale_ph1_pat1    0.86451997E-04
      ->  Parameter number    2   -> Symbolic Name:           SySin_pat1    0.64420000E-01
      ->  Parameter number    3   -> Symbolic Name:            Zero_pat1   -0.49369998E-01
      ->  Parameter number    4   -> Symbolic Name:           Bck_0_pat1     628.36102    
      ->  Parameter number    5   -> Symbolic Name:           Bck_1_pat1    -76.252998    
      ->  Parameter number    6   -> Symbolic Name:      Cell_A_ph1_pat1     10.603909    
      ->  Parameter number    7   -> Symbolic Name:      W-Cagl_ph1_pat1    0.16627001E-01
      ->  Parameter number    8   -> Symbolic Name:           Bck_2_pat1     24.452999    
      ->  Parameter number    9   -> Symbolic Name:           Bck_4_pat1     0.0000000    
  
 
 => No optimization for routine tasks
 ++++++++++++++++++++++++++++++++++++++++++++++++++++++++++++++++++++++++++++++++++++++++++++++++++++++++++++++++++++++++

 => CYCLE No.:    1
 ---------------------------------------------------------------------------------------
 => Phase  1 Name: O3 Y2                                                                 
 ---------------------------------------------------------------------------------------
 => New parameters, shifts, and standard deviations

 Atom        x       dx      sx       y       dy      sy       z       dz      sz       B       dB      sB      occ.    docc.   socc.

 Y1       0.25000 0.00000 0.00000  0.25000 0.00000 0.00000  0.25000 0.00000 0.00000  0.00000 0.00000 0.00000  0.16667 0.00000 0.00000
 Y2       0.96730 0.00000 0.00000  0.00000 0.00000 0.00000  0.25000 0.00000 0.00000  0.00000 0.00000 0.00000  0.50000 0.00000 0.00000
 O1       0.39150 0.00000 0.00000  0.15380 0.00000 0.00000  0.38000 0.00000 0.00000  0.00000 0.00000 0.00000  1.00000 0.00000 0.00000

 Atom         B11      DB11      SB11       B22      DB22      SB22       B33      DB33      SB33
              B12      DB12      SB12       B13      DB13      SB13       B23      DB23      SB23
 Y1      0.000000  0.000000  0.000000  0.000000  0.000000  0.000000  0.000000  0.000000  0.000000
         0.000000  0.000000  0.000000  0.000000  0.000000  0.000000  0.000000  0.000000  0.000000
 Y2      0.000000  0.000000  0.000000  0.000000  0.000000  0.000000  0.000000  0.000000  0.000000
         0.000000  0.000000  0.000000  0.000000  0.000000  0.000000  0.000000  0.000000  0.000000
 O1      0.000000  0.000000  0.000000  0.000000  0.000000  0.000000  0.000000  0.000000  0.000000
         0.000000  0.000000  0.000000  0.000000  0.000000  0.000000  0.000000  0.000000  0.000000

 ==> PROFILE PARAMETERS FOR PATTERN#  1

 => Overall scale factor:      0.000086444    -0.000000008     0.000000336
 => Eta(p-Voigt) or m(Pearson VII):   0.000000  0.000000  0.000000
 => Overall tem. factor:     0.000000    0.000000    0.000000
 => Halfwidth parameters: 
         0.004133    0.000000    0.000000
        -0.007618    0.000000    0.000000
         0.016626   -0.000001    0.000141
 => Cell parameters: 
       10.603911    0.000003    0.000128
       10.603911    0.000003    0.000128
       10.603911    0.000003    0.000128
       90.000000    0.000000    0.000000
       90.000000    0.000000    0.000000
       90.000000    0.000000    0.000000
 => Preferred orientation: 
         1.000000    0.000000    0.000000
         0.000000    0.000000    0.000000
 => Asymmetry parameters: 
         0.000000    0.000000    0.000000
         0.000000    0.000000    0.000000
         0.000000    0.000000    0.000000
         0.000000    0.000000    0.000000
 => X and Y parameters: 
         0.018961    0.000000    0.000000
         0.000000    0.000000    0.000000
 => Strain parameters: 
         0.000000    0.000000    0.000000
         0.000000    0.000000    0.000000
         0.000000    0.000000    0.000000
 => Size   parameters (G,L): 
         0.000000    0.000000    0.000000
         0.000000    0.000000    0.000000
 => Further shape parameters (S_L and D_L): 
       0.000000  0.000000  0.000000
       0.000000  0.000000  0.000000

 ==> GLOBAL PARAMETERS FOR PATTERN#  1


 => Zero-point:    -0.0494   -0.0000    0.0013
 => Background Polynomial Parameters ==>
       631.98      3.6180      3.6514    
      -68.618      7.6350      9.5706    
       9.2867     -15.166      18.430    
       0.0000      0.0000      0.0000    
       13.032      13.032      7.2281    
       0.0000      0.0000      0.0000    

 => Cos( theta)-shift parameter :   0.0000  0.0000  0.0000
 => Sin(2theta)-shift parameter :   0.0644  0.0000  0.0035

 ==> RELIABILITY FACTORS WITH ALL NON-EXCLUDED POINTS FOR PATTERN:  1

 => R-Factors:   9.68      14.3     Chi2:  24.5     DW-Stat.:  0.2756   Patt#:  1
 => Expected :            2.88                                1.9063
 => Deviance : 0.139E+06     Dev*:   34.73    
 => GoF-index:  4.9         Sqrt(Residual/N)
 => N-P+C:  3990

 =>    SumYdif       SumYobs      SumYcal      SumwYobsSQ     Residual    Condition
     0.4644E+06    0.4798E+07    0.4702E+07    0.4798E+07    0.9788E+05    0.4127E+18


 => Conventional Rietveld Rp,Rwp,Re and Chi2:   19.5      22.0      4.45      24.53    
 => (Values obtained using Ynet, but true sigma(y))
 =>  SumYnet, Sum(w Ynet**2):     0.2381E+07    0.2017E+07


 ==> RELIABILITY FACTORS FOR POINTS WITH BRAGG CONTRIBUTIONS FOR PATTERN:  1

 => R-Factors:   9.84      14.6     Chi2:  27.0     DW-Stat.:  0.2807   Patt#:
 => Expected :            2.80                                1.9010
 => Deviance : 0.137E+06     Dev*:   38.54    
 => GoF-index:  5.2         Sqrt(Residual/N)
 => N-P+C:  3553

 =>    SumYdif       SumYobs      SumYcal      SumwYobsSQ     Residual    Condition
     0.4462E+06    0.4535E+07    0.4425E+07    0.4535E+07    0.9610E+05    0.4127E+18


 => Conventional Rietveld Rp,Rwp,Re and Chi2:   18.6      21.8      4.20      27.05    
 => (Values obtained using Ynet, but true sigma(y))
 =>  SumYnet, Sum(w Ynet**2):     0.2395E+07    0.2015E+07


 => Global user-weigthed Chi2 (Bragg contrib.):   27.5    

 => ---------> Pattern#  1
 => Phase:  1
 =>    Bragg R-factor:  9.19    
 =>    RF-factor     :  5.23    
 ++++++++++++++++++++++++++++++++++++++++++++++++++++++++++++++++++++++++++++++++++++++++++++++++++++++++++++++++++++++++

 => CYCLE No.:    2
 ---------------------------------------------------------------------------------------
 => Phase  1 Name: O3 Y2                                                                 
 ---------------------------------------------------------------------------------------
 => New parameters, shifts, and standard deviations

 Atom        x       dx      sx       y       dy      sy       z       dz      sz       B       dB      sB      occ.    docc.   socc.

 Y1       0.25000 0.00000 0.00000  0.25000 0.00000 0.00000  0.25000 0.00000 0.00000  0.00000 0.00000 0.00000  0.16667 0.00000 0.00000
 Y2       0.96730 0.00000 0.00000  0.00000 0.00000 0.00000  0.25000 0.00000 0.00000  0.00000 0.00000 0.00000  0.50000 0.00000 0.00000
 O1       0.39150 0.00000 0.00000  0.15380 0.00000 0.00000  0.38000 0.00000 0.00000  0.00000 0.00000 0.00000  1.00000 0.00000 0.00000

 Atom         B11      DB11      SB11       B22      DB22      SB22       B33      DB33      SB33
              B12      DB12      SB12       B13      DB13      SB13       B23      DB23      SB23
 Y1      0.000000  0.000000  0.000000  0.000000  0.000000  0.000000  0.000000  0.000000  0.000000
         0.000000  0.000000  0.000000  0.000000  0.000000  0.000000  0.000000  0.000000  0.000000
 Y2      0.000000  0.000000  0.000000  0.000000  0.000000  0.000000  0.000000  0.000000  0.000000
         0.000000  0.000000  0.000000  0.000000  0.000000  0.000000  0.000000  0.000000  0.000000
 O1      0.000000  0.000000  0.000000  0.000000  0.000000  0.000000  0.000000  0.000000  0.000000
         0.000000  0.000000  0.000000  0.000000  0.000000  0.000000  0.000000  0.000000  0.000000

 ==> PROFILE PARAMETERS FOR PATTERN#  1

 => Overall scale factor:      0.000086440    -0.000000004     0.000000338
 => Eta(p-Voigt) or m(Pearson VII):   0.000000  0.000000  0.000000
 => Overall tem. factor:     0.000000    0.000000    0.000000
 => Halfwidth parameters: 
         0.004133    0.000000    0.000000
        -0.007618    0.000000    0.000000
         0.016625   -0.000001    0.000141
 => Cell parameters: 
       10.603913    0.000002    0.000129
       10.603913    0.000002    0.000129
       10.603913    0.000002    0.000129
       90.000000    0.000000    0.000000
       90.000000    0.000000    0.000000
       90.000000    0.000000    0.000000
 => Preferred orientation: 
         1.000000    0.000000    0.000000
         0.000000    0.000000    0.000000
 => Asymmetry parameters: 
         0.000000    0.000000    0.000000
         0.000000    0.000000    0.000000
         0.000000    0.000000    0.000000
         0.000000    0.000000    0.000000
 => X and Y parameters: 
         0.018961    0.000000    0.000000
         0.000000    0.000000    0.000000
 => Strain parameters: 
         0.000000    0.000000    0.000000
         0.000000    0.000000    0.000000
         0.000000    0.000000    0.000000
 => Size   parameters (G,L): 
         0.000000    0.000000    0.000000
         0.000000    0.000000    0.000000
 => Further shape parameters (S_L and D_L): 
       0.000000  0.000000  0.000000
       0.000000  0.000000  0.000000

 ==> GLOBAL PARAMETERS FOR PATTERN#  1


 => Zero-point:    -0.0494   -0.0000    0.0013
 => Background Polynomial Parameters ==>
       631.98     0.60324E-03  3.6675    
      -68.619    -0.10226E-02  9.6128    
       1.7043     -7.5824      18.511    
       0.0000      0.0000      0.0000    
       13.031    -0.23780E-03  7.2600    
       0.0000      0.0000      0.0000    

 => Cos( theta)-shift parameter :   0.0000  0.0000  0.0000
 => Sin(2theta)-shift parameter :   0.0645  0.0000  0.0035

 ==> RELIABILITY FACTORS WITH ALL NON-EXCLUDED POINTS FOR PATTERN:  1

 => R-Factors:   9.78      14.3     Chi2:  24.7     DW-Stat.:  0.2737   Patt#:  1
 => Expected :            2.88                                1.9063
 => Deviance : 0.139E+06     Dev*:   34.77    
 => GoF-index:  5.0         Sqrt(Residual/N)
 => N-P+C:  3990

 =>    SumYdif       SumYobs      SumYcal      SumwYobsSQ     Residual    Condition
     0.4691E+06    0.4798E+07    0.4736E+07    0.4798E+07    0.9874E+05    0.4126E+18


 => Conventional Rietveld Rp,Rwp,Re and Chi2:   20.0      22.2      4.46      24.75    
 => (Values obtained using Ynet, but true sigma(y))
 =>  SumYnet, Sum(w Ynet**2):     0.2347E+07    0.2004E+07


 ==> RELIABILITY FACTORS FOR POINTS WITH BRAGG CONTRIBUTIONS FOR PATTERN:  1

 => R-Factors:   9.93      14.6     Chi2:  27.3     DW-Stat.:  0.2790   Patt#:
 => Expected :            2.80                                1.9010
 => Deviance : 0.137E+06     Dev*:   38.55    
 => GoF-index:  5.2         Sqrt(Residual/N)
 => N-P+C:  3553

 =>    SumYdif       SumYobs      SumYcal      SumwYobsSQ     Residual    Condition
     0.4502E+06    0.4535E+07    0.4458E+07    0.4535E+07    0.9688E+05    0.4126E+18


 => Conventional Rietveld Rp,Rwp,Re and Chi2:   19.1      22.0      4.21      27.27    
 => (Values obtained using Ynet, but true sigma(y))
 =>  SumYnet, Sum(w Ynet**2):     0.2362E+07    0.2002E+07


 => Global user-weigthed Chi2 (Bragg contrib.):   27.8    

 => ---------> Pattern#  1
 => Phase:  1
 =>    Bragg R-factor:  10.4    
 =>    RF-factor     :  7.94    
 ++++++++++++++++++++++++++++++++++++++++++++++++++++++++++++++++++++++++++++++++++++++++++++++++++++++++++++++++++++++++

 => CYCLE No.:    3
 ---------------------------------------------------------------------------------------
 => Phase  1 Name: O3 Y2                                                                 
 ---------------------------------------------------------------------------------------
 => New parameters, shifts, and standard deviations

 Atom        x       dx      sx       y       dy      sy       z       dz      sz       B       dB      sB      occ.    docc.   socc.

 Y1       0.25000 0.00000 0.00000  0.25000 0.00000 0.00000  0.25000 0.00000 0.00000  0.00000 0.00000 0.00000  0.16667 0.00000 0.00000
 Y2       0.96730 0.00000 0.00000  0.00000 0.00000 0.00000  0.25000 0.00000 0.00000  0.00000 0.00000 0.00000  0.50000 0.00000 0.00000
 O1       0.39150 0.00000 0.00000  0.15380 0.00000 0.00000  0.38000 0.00000 0.00000  0.00000 0.00000 0.00000  1.00000 0.00000 0.00000

 Atom         B11      DB11      SB11       B22      DB22      SB22       B33      DB33      SB33
              B12      DB12      SB12       B13      DB13      SB13       B23      DB23      SB23
 Y1      0.000000  0.000000  0.000000  0.000000  0.000000  0.000000  0.000000  0.000000  0.000000
         0.000000  0.000000  0.000000  0.000000  0.000000  0.000000  0.000000  0.000000  0.000000
 Y2      0.000000  0.000000  0.000000  0.000000  0.000000  0.000000  0.000000  0.000000  0.000000
         0.000000  0.000000  0.000000  0.000000  0.000000  0.000000  0.000000  0.000000  0.000000
 O1      0.000000  0.000000  0.000000  0.000000  0.000000  0.000000  0.000000  0.000000  0.000000
         0.000000  0.000000  0.000000  0.000000  0.000000  0.000000  0.000000  0.000000  0.000000

 ==> PROFILE PARAMETERS FOR PATTERN#  1

 => Overall scale factor:      0.000086438    -0.000000002     0.000000337
 => Eta(p-Voigt) or m(Pearson VII):   0.000000  0.000000  0.000000
 => Overall tem. factor:     0.000000    0.000000    0.000000
 => Halfwidth parameters: 
         0.004133    0.000000    0.000000
        -0.007618    0.000000    0.000000
         0.016625   -0.000001    0.000141
 => Cell parameters: 
       10.603915    0.000002    0.000128
       10.603915    0.000002    0.000128
       10.603915    0.000002    0.000128
       90.000000    0.000000    0.000000
       90.000000    0.000000    0.000000
       90.000000    0.000000    0.000000
 => Preferred orientation: 
         1.000000    0.000000    0.000000
         0.000000    0.000000    0.000000
 => Asymmetry parameters: 
         0.000000    0.000000    0.000000
         0.000000    0.000000    0.000000
         0.000000    0.000000    0.000000
         0.000000    0.000000    0.000000
 => X and Y parameters: 
         0.018961    0.000000    0.000000
         0.000000    0.000000    0.000000
 => Strain parameters: 
         0.000000    0.000000    0.000000
         0.000000    0.000000    0.000000
         0.000000    0.000000    0.000000
 => Size   parameters (G,L): 
         0.000000    0.000000    0.000000
         0.000000    0.000000    0.000000
 => Further shape parameters (S_L and D_L): 
       0.000000  0.000000  0.000000
       0.000000  0.000000  0.000000

 ==> GLOBAL PARAMETERS FOR PATTERN#  1


 => Zero-point:    -0.0494    0.0000    0.0013
 => Background Polynomial Parameters ==>
       631.98     0.83022E-03  3.6542    
      -68.618     0.13924E-02  9.5778    
      -2.0893     -3.7936      18.444    
       0.0000      0.0000      0.0000    
       13.032     0.75221E-03  7.2335    
       0.0000      0.0000      0.0000    

 => Cos( theta)-shift parameter :   0.0000  0.0000  0.0000
 => Sin(2theta)-shift parameter :   0.0645 -0.0000  0.0035

 ==> RELIABILITY FACTORS WITH ALL NON-EXCLUDED POINTS FOR PATTERN:  1

 => R-Factors:   9.70      14.3     Chi2:  24.6     DW-Stat.:  0.2754   Patt#:  1
 => Expected :            2.88                                1.9063
 => Deviance : 0.138E+06     Dev*:   34.67    
 => GoF-index:  5.0         Sqrt(Residual/N)
 => N-P+C:  3990

 =>    SumYdif       SumYobs      SumYcal      SumwYobsSQ     Residual    Condition
     0.4652E+06    0.4798E+07    0.4718E+07    0.4798E+07    0.9803E+05    0.4126E+18


 => Conventional Rietveld Rp,Rwp,Re and Chi2:   19.7      22.1      4.46      24.57    
 => (Values obtained using Ynet, but true sigma(y))
 =>  SumYnet, Sum(w Ynet**2):     0.2364E+07    0.2010E+07


 ==> RELIABILITY FACTORS FOR POINTS WITH BRAGG CONTRIBUTIONS FOR PATTERN:  1

 => R-Factors:   9.85      14.6     Chi2:  27.1     DW-Stat.:  0.2805   Patt#:
 => Expected :            2.80                                1.9010
 => Deviance : 0.137E+06     Dev*:   38.47    
 => GoF-index:  5.2         Sqrt(Residual/N)
 => N-P+C:  3553

 =>    SumYdif       SumYobs      SumYcal      SumwYobsSQ     Residual    Condition
     0.4469E+06    0.4535E+07    0.4441E+07    0.4535E+07    0.9625E+05    0.4126E+18


 => Conventional Rietveld Rp,Rwp,Re and Chi2:   18.8      21.9      4.21      27.09    
 => (Values obtained using Ynet, but true sigma(y))
 =>  SumYnet, Sum(w Ynet**2):     0.2379E+07    0.2008E+07


 => Global user-weigthed Chi2 (Bragg contrib.):   27.6    

 => ---------> Pattern#  1
 => Phase:  1
 =>    Bragg R-factor:  9.73    
 =>    RF-factor     :  6.43    
 ++++++++++++++++++++++++++++++++++++++++++++++++++++++++++++++++++++++++++++++++++++++++++++++++++++++++++++++++++++++++

 => CYCLE No.:    4
 ---------------------------------------------------------------------------------------
 => Phase  1 Name: O3 Y2                                                                 
 ---------------------------------------------------------------------------------------
 => New parameters, shifts, and standard deviations

 Atom        x       dx      sx       y       dy      sy       z       dz      sz       B       dB      sB      occ.    docc.   socc.

 Y1       0.25000 0.00000 0.00000  0.25000 0.00000 0.00000  0.25000 0.00000 0.00000  0.00000 0.00000 0.00000  0.16667 0.00000 0.00000
 Y2       0.96730 0.00000 0.00000  0.00000 0.00000 0.00000  0.25000 0.00000 0.00000  0.00000 0.00000 0.00000  0.50000 0.00000 0.00000
 O1       0.39150 0.00000 0.00000  0.15380 0.00000 0.00000  0.38000 0.00000 0.00000  0.00000 0.00000 0.00000  1.00000 0.00000 0.00000

 Atom         B11      DB11      SB11       B22      DB22      SB22       B33      DB33      SB33
              B12      DB12      SB12       B13      DB13      SB13       B23      DB23      SB23
 Y1      0.000000  0.000000  0.000000  0.000000  0.000000  0.000000  0.000000  0.000000  0.000000
         0.000000  0.000000  0.000000  0.000000  0.000000  0.000000  0.000000  0.000000  0.000000
 Y2      0.000000  0.000000  0.000000  0.000000  0.000000  0.000000  0.000000  0.000000  0.000000
         0.000000  0.000000  0.000000  0.000000  0.000000  0.000000  0.000000  0.000000  0.000000
 O1      0.000000  0.000000  0.000000  0.000000  0.000000  0.000000  0.000000  0.000000  0.000000
         0.000000  0.000000  0.000000  0.000000  0.000000  0.000000  0.000000  0.000000  0.000000

 ==> PROFILE PARAMETERS FOR PATTERN#  1

 => Overall scale factor:      0.000086437    -0.000000001     0.000000336
 => Eta(p-Voigt) or m(Pearson VII):   0.000000  0.000000  0.000000
 => Overall tem. factor:     0.000000    0.000000    0.000000
 => Halfwidth parameters: 
         0.004133    0.000000    0.000000
        -0.007618    0.000000    0.000000
         0.016625   -0.000000    0.000141
 => Cell parameters: 
       10.603917    0.000002    0.000128
       10.603917    0.000002    0.000128
       10.603917    0.000002    0.000128
       90.000000    0.000000    0.000000
       90.000000    0.000000    0.000000
       90.000000    0.000000    0.000000
 => Preferred orientation: 
         1.000000    0.000000    0.000000
         0.000000    0.000000    0.000000
 => Asymmetry parameters: 
         0.000000    0.000000    0.000000
         0.000000    0.000000    0.000000
         0.000000    0.000000    0.000000
         0.000000    0.000000    0.000000
 => X and Y parameters: 
         0.018961    0.000000    0.000000
         0.000000    0.000000    0.000000
 => Strain parameters: 
         0.000000    0.000000    0.000000
         0.000000    0.000000    0.000000
         0.000000    0.000000    0.000000
 => Size   parameters (G,L): 
         0.000000    0.000000    0.000000
         0.000000    0.000000    0.000000
 => Further shape parameters (S_L and D_L): 
       0.000000  0.000000  0.000000
       0.000000  0.000000  0.000000

 ==> GLOBAL PARAMETERS FOR PATTERN#  1


 => Zero-point:    -0.0494   -0.0000    0.0013
 => Background Polynomial Parameters ==>
       631.98    -0.33819E-03  3.6508    
      -68.617     0.50992E-03  9.5690    
      -3.9857     -1.8964      18.427    
       0.0000      0.0000      0.0000    
       13.032     0.18920E-03  7.2269    
       0.0000      0.0000      0.0000    

 => Cos( theta)-shift parameter :   0.0000  0.0000  0.0000
 => Sin(2theta)-shift parameter :   0.0645  0.0000  0.0035

 ==> RELIABILITY FACTORS WITH ALL NON-EXCLUDED POINTS FOR PATTERN:  1

 => R-Factors:   9.68      14.3     Chi2:  24.5     DW-Stat.:  0.2757   Patt#:  1
 => Expected :            2.88                                1.9063
 => Deviance : 0.138E+06     Dev*:   34.67    
 => GoF-index:  4.9         Sqrt(Residual/N)
 => N-P+C:  3990

 =>    SumYdif       SumYobs      SumYcal      SumwYobsSQ     Residual    Condition
     0.4642E+06    0.4798E+07    0.4709E+07    0.4798E+07    0.9785E+05    0.4126E+18


 => Conventional Rietveld Rp,Rwp,Re and Chi2:   19.6      22.0      4.45      24.52    
 => (Values obtained using Ynet, but true sigma(y))
 =>  SumYnet, Sum(w Ynet**2):     0.2373E+07    0.2013E+07


 ==> RELIABILITY FACTORS FOR POINTS WITH BRAGG CONTRIBUTIONS FOR PATTERN:  1

 => R-Factors:   9.84      14.6     Chi2:  27.1     DW-Stat.:  0.2807   Patt#:
 => Expected :            2.80                                1.9010
 => Deviance : 0.137E+06     Dev*:   38.47    
 => GoF-index:  5.2         Sqrt(Residual/N)
 => N-P+C:  3553

 =>    SumYdif       SumYobs      SumYcal      SumwYobsSQ     Residual    Condition
     0.4463E+06    0.4535E+07    0.4433E+07    0.4535E+07    0.9612E+05    0.4126E+18


 => Conventional Rietveld Rp,Rwp,Re and Chi2:   18.7      21.9      4.20      27.05    
 => (Values obtained using Ynet, but true sigma(y))
 =>  SumYnet, Sum(w Ynet**2):     0.2387E+07    0.2012E+07


 => Global user-weigthed Chi2 (Bragg contrib.):   27.5    

 => ---------> Pattern#  1
 => Phase:  1
 =>    Bragg R-factor:  9.44    
 =>    RF-factor     :  5.75    
 ++++++++++++++++++++++++++++++++++++++++++++++++++++++++++++++++++++++++++++++++++++++++++++++++++++++++++++++++++++++++

 => CYCLE No.:    5
 ---------------------------------------------------------------------------------------
 => Phase  1 Name: O3 Y2                                                                 
 ---------------------------------------------------------------------------------------
 => New parameters, shifts, and standard deviations

 Atom        x       dx      sx       y       dy      sy       z       dz      sz       B       dB      sB      occ.    docc.   socc.

 Y1       0.25000 0.00000 0.00000  0.25000 0.00000 0.00000  0.25000 0.00000 0.00000  0.00000 0.00000 0.00000  0.16667 0.00000 0.00000
 Y2       0.96730 0.00000 0.00000  0.00000 0.00000 0.00000  0.25000 0.00000 0.00000  0.00000 0.00000 0.00000  0.50000 0.00000 0.00000
 O1       0.39150 0.00000 0.00000  0.15380 0.00000 0.00000  0.38000 0.00000 0.00000  0.00000 0.00000 0.00000  1.00000 0.00000 0.00000

 Atom         B11      DB11      SB11       B22      DB22      SB22       B33      DB33      SB33
              B12      DB12      SB12       B13      DB13      SB13       B23      DB23      SB23
 Y1      0.000000  0.000000  0.000000  0.000000  0.000000  0.000000  0.000000  0.000000  0.000000
         0.000000  0.000000  0.000000  0.000000  0.000000  0.000000  0.000000  0.000000  0.000000
 Y2      0.000000  0.000000  0.000000  0.000000  0.000000  0.000000  0.000000  0.000000  0.000000
         0.000000  0.000000  0.000000  0.000000  0.000000  0.000000  0.000000  0.000000  0.000000
 O1      0.000000  0.000000  0.000000  0.000000  0.000000  0.000000  0.000000  0.000000  0.000000
         0.000000  0.000000  0.000000  0.000000  0.000000  0.000000  0.000000  0.000000  0.000000

 ==> PROFILE PARAMETERS FOR PATTERN#  1

 => Overall scale factor:      0.000086437    -0.000000001     0.000000336
 => Eta(p-Voigt) or m(Pearson VII):   0.000000  0.000000  0.000000
 => Overall tem. factor:     0.000000    0.000000    0.000000
 => Halfwidth parameters: 
         0.004133    0.000000    0.000000
        -0.007618    0.000000    0.000000
         0.016625   -0.000000    0.000141
 => Cell parameters: 
       10.603919    0.000002    0.000128
       10.603919    0.000002    0.000128
       10.603919    0.000002    0.000128
       90.000000    0.000000    0.000000
       90.000000    0.000000    0.000000
       90.000000    0.000000    0.000000
 => Preferred orientation: 
         1.000000    0.000000    0.000000
         0.000000    0.000000    0.000000
 => Asymmetry parameters: 
         0.000000    0.000000    0.000000
         0.000000    0.000000    0.000000
         0.000000    0.000000    0.000000
         0.000000    0.000000    0.000000
 => X and Y parameters: 
         0.018961    0.000000    0.000000
         0.000000    0.000000    0.000000
 => Strain parameters: 
         0.000000    0.000000    0.000000
         0.000000    0.000000    0.000000
         0.000000    0.000000    0.000000
 => Size   parameters (G,L): 
         0.000000    0.000000    0.000000
         0.000000    0.000000    0.000000
 => Further shape parameters (S_L and D_L): 
       0.000000  0.000000  0.000000
       0.000000  0.000000  0.000000

 ==> GLOBAL PARAMETERS FOR PATTERN#  1


 => Zero-point:    -0.0494   -0.0000    0.0013
 => Background Polynomial Parameters ==>
       631.98     0.11055E-03  3.6500    
      -68.618    -0.34486E-03  9.5669    
      -4.9338    -0.94809      18.423    
       0.0000      0.0000      0.0000    
       13.033     0.17837E-03  7.2253    
       0.0000      0.0000      0.0000    

 => Cos( theta)-shift parameter :   0.0000  0.0000  0.0000
 => Sin(2theta)-shift parameter :   0.0645  0.0000  0.0035

 ==> RELIABILITY FACTORS WITH ALL NON-EXCLUDED POINTS FOR PATTERN:  1

 => R-Factors:   9.67      14.3     Chi2:  24.5     DW-Stat.:  0.2758   Patt#:  1
 => Expected :            2.88                                1.9063
 => Deviance : 0.138E+06     Dev*:   34.68    
 => GoF-index:  4.9         Sqrt(Residual/N)
 => N-P+C:  3990

 =>    SumYdif       SumYobs      SumYcal      SumwYobsSQ     Residual    Condition
