Repository: DataForgeSci/RAPID

#autofp readme file

AutoFP
Website http://physiworld.sinaapp.com/autofp.html

Program entry
		autofp.py

How to compile *.msi for Windows ?
		run make.bat to creat autofp.msi

File: autofp-1.3.5/example/Y2O3_demo/tmp/step=18.out (part 1 of 2)


        **********************************************************
        ** PROGRAM FullProf.2k (Version 5.90 - Dec2016-ILL JRC) **
        **********************************************************
                       M U L T I -- P A T T E R N                 
            Rietveld, Profile Matching & Integrated Intensity     
                 Refinement of X-ray and/or Neutron Data


    Date: 10/06/2024  Time: 18:50:57.946                              

 => PCR file code: Y2O3
 => DAT file code: Y2O3.dat             -> Relative contribution: 1.0000                                                            

 ==> CONDITIONS OF THIS RUN FOR PATTERN No.:  1

 => Global Refinement of X-ray powder diffraction data                                                                              
 => Global Refinement of X-ray powder diffraction data                                                                              
    Bragg-Brentano(X-rays) or Debye-Scherrer geometry(Neutrons)
 => Title:   O3 Y2

 => Number of phases:    1
 => Number of excluded regions:    2
 => Number of scattering factors supplied:    0
 => March-Dollase model for preferred orientation
 => Conventional weights: w=1.0/Variance(yobs)
 => Asymmetry correction as in J.Appl.Cryst. 26,128(1993)
 => Background refined by polynomial function
 => The    5th default profile function was selected
 => Pseudo-Voigt function (ETA variable)
                 X-parameter correspond to: ETA=ETA0+X*2theta
                       pV(x)= ETA*L(x)+(1-ETA)*G(x)

 ==> INPUT/OUTPUT OPTIONS:

 => Generate file *.PRF for plot
 => Output Integrated Intensities
 => Generate new input file *.PCR

 => X-Y type of data: 2theta/TOF/E(Kev) Intens sigma for pattern:  1
 => Plot pattern at each cycle
 => Wavelengths:  1.54056 1.54439
 => Alpha2/Alpha1 ratio:   0.5000
 => Cos(Monochromator angle)=   0.9100
 => Asymmetry correction for angles lower than   60.000 degrees
 => Absorption correction (AC), muR-eff =   0.0000  0.0000
 => Base of peaks: 2.0*HW*    8.00

 => Number of cycles:   10
 => Relaxation factors ==>    for coordinates:  1.00
 => for anisotropic temperature factors:  1.00
 => for halfwidth/strain/size parameters:  1.00
 => for lattice constants and propagation vectors:  1.00
 => EPS-value for convergence:    0.1

 => Excluded regions for Pattern#  1
    From     to
      1.0000     20.0000
    100.0000    160.0000

 => Number of Least-Squares parameters varied:    10

 =>--------------------------->
 =>------->  PATTERN number:  1
 =>--------------------------->
 => Global parameters and codes ==>
 => Zero-point:    -0.0494   31.0000
 => Background parameters and codes ==>
 => Origin of polynomial at 2theta/TOF/E(KeV):   40.000  
  631.98     -68.618     -4.9340      0.0000      13.033      0.0000    
       41.00       51.00       81.00        0.00       91.00        0.00
 => Displacement peak-shift parameter and code:     0.00    0.00
 => Transparency peak-shift parameter and code:     0.06   21.00

 => Reading Intensity data  =>>

 -> No recognizable heading in input data file X,Y,sigma
    First 6 lines are considered as COMMENTS (except for TSAMP keyword)
 -> COMMENT:   3.000    1643.000                                                                                                                 
 -> COMMENT:   3.020    1571.000                                                                                                                 
 -> COMMENT:   3.040    1569.000                                                                                                                 
 -> COMMENT:   3.060    1619.000                                                                                                                 
 -> COMMENT:   3.080    1554.000                                                                                                                 
 -> COMMENT:   3.100    1531.000                                                                                                                 
 ==> Angular range, step and number of points:
     2Thmin:       3.120000  2Thmax:     150.000000  Step:       0.020004  No. of points:   7345
 --------------------------------------------------------------------------------
 => Phase  No. 1
      O3 Y2                                                                 
 --------------------------------------------------------------------------------
 =>-------> Pattern#  1
 => Crystal Structure Refinement
 => The    7th profile function was selected for phase no.  1
 => Preferred orientation vector:   0.0000  0.0000  1.0000

 =>-------> Data for PHASE: 1
 => Number of atoms:    3
 => Number of distance  constraints:    0
 => Number of angle     constraints:    0

 => Symmetry information on space group: I a -3              
 -> The multiplicity of the general position is:  48
 -> The space group is Centric (-1 at origin)   
 -> Lattice type  I: { 000; 1/2 1/2 1/2 }+                         
 -> Reduced set of symmetry operators:

  No.  IT   Symmetry symbol    Rotation part     Associated Translation
   1: ( 1)   1            -->     ( x, y, z) + {  0.0000  0.0000  0.0000}
   2: ( 4)   2 ( x, 0, 0) -->     ( x,-y,-z) + {  0.5000  0.5000  0.0000}
   3: ( 3)   2 ( 0, y, 0) -->     (-x, y,-z) + {  0.0000  0.5000  0.5000}
   4: ( 2)   2 ( 0, 0, z) -->     (-x,-y, z) + {  0.5000  0.0000  0.5000}
   5: ( 9)  3- ( x, x, x) -->     ( y, z, x) + {  0.0000  0.0000  0.0000}
   6: (12)  3- (-x, x,-x) -->     (-y,-z, x) + {  0.5000  0.0000  0.5000}
   7: (11)  3- (-x,-x, x) -->     ( y,-z,-x) + {  0.5000  0.5000  0.0000}
   8: (10)  3- ( x,-x,-x) -->     (-y, z,-x) + {  0.0000  0.5000  0.5000}
   9: ( 5)  3+ ( x, x, x) -->     ( z, x, y) + {  0.0000  0.0000  0.0000}
  10: ( 8)  3+ (-x,-x, x) -->     (-z, x,-y) + {  0.0000  0.5000  0.5000}
  11: ( 7)  3+ ( x,-x,-x) -->     (-z,-x, y) + {  0.5000  0.0000  0.5000}
  12: ( 6)  3+ (-x, x,-x) -->     ( z,-x,-y) + {  0.5000  0.5000  0.0000}


        Information on Space Group: 
        --------------------------- 

 =>   Number of Space group: 206
 =>  Hermann-Mauguin Symbol: I a -3
 =>             Hall Symbol: -I 2b 2c 3
 =>            Setting Type: IT (Generated from Hermann-Mauguin symbol)
 =>          Crystal System: Cubic
 =>              Laue Class: m-3
 =>             Point Group: m-3
 =>         Bravais Lattice: I
 =>          Lattice Symbol: cI
 =>  Reduced Number of S.O.:  12
 =>    General multiplicity:  48
 =>          Centrosymmetry: Centric (-1 at origin)
 =>  Generators (exc. -1&L):   3
 =>         Asymmetric unit:  0.000 <= x <=  0.500
                              0.000 <= y <=  0.500
                              0.000 <= z <=  0.250

 => List of S.O. without inversion and lattice centring translations
 => SYMM(  1): x,y,z                               => SYMM(  2): x+1/2,-y+1/2,-z
 => SYMM(  3): -x,y+1/2,-z+1/2                     => SYMM(  4): -x+1/2,-y,z+1/2
 => SYMM(  5): y,z,x                               => SYMM(  6): -y+1/2,-z,x+1/2
 => SYMM(  7): y+1/2,-z+1/2,-x                     => SYMM(  8): -y,z+1/2,-x+1/2
 => SYMM(  9): z,x,y                               => SYMM( 10): -z,x+1/2,-y+1/2
 => SYMM( 11): -z+1/2,-x,y+1/2                     => SYMM( 12): z+1/2,-x+1/2,-y


 => Initial parameters ==>
 Atom    Ntyp                  X         Y         Z         B         occ.         in  fin  Spc  Mult
                             B11       B22       B33       B12       B13       B23
 Y1     Y                  0.25000   0.25000   0.25000   0.00000   0.16667           0    0    0    8
                 Codes:    0.00000   0.00000   0.00000   0.00000   0.00000
                 Betas:    0.00000   0.00000   0.00000   0.00000   0.00000   0.00000
                 Codes:    0.00000   0.00000   0.00000   0.00000   0.00000   0.00000
 Y2     Y                  0.96730   0.00000   0.25000   0.00000   0.50000           0    0    0   24
                 Codes:    0.00000   0.00000   0.00000   0.00000   0.00000
                 Betas:    0.00000   0.00000   0.00000   0.00000   0.00000   0.00000
                 Codes:    0.00000   0.00000   0.00000   0.00000   0.00000   0.00000
 O1     O                  0.39150   0.15380   0.38000   0.00000   1.00000           0    0    0   48
                 Codes:    0.00000   0.00000   0.00000   0.00000   0.00000
                 Betas:    0.00000   0.00000   0.00000   0.00000   0.00000   0.00000
                 Codes:    0.00000   0.00000   0.00000   0.00000   0.00000   0.00000

 => IT IS ASSUMED THAT THE FIRST GIVEN SITE IS FULLY OCCUPIED 
    OR THE FIRST AND SECOND ATOMS ARE IN THE SAME SITE WITH TOTAL FULL OCCUPATION
  (If this is not the case, change the order of atoms to obtain correct values for the content of the unit cell)
    The given occupation factors have been obtained mutiplying m/M by   1.0000
      -> Atom: Y   ,  Chemical element: Y   Atomic Mass:    88.9059
      -> Atom: Y   ,  Chemical element: Y   Atomic Mass:    88.9059
      -> Atom: O   ,  Chemical element: O   Atomic Mass:    15.9994
 => The given value of ATZ is       3613.05 the program has calculated:        3613.05
    The value of ATZ given in the input PCR file will be used for quantitative analysis
 => The chemical content of the unit cell is: 
       8.0000 Y    +  23.9995 Y    +  47.9990 O      
 => The normalized site occupation numbers in % are: 
     100.0000 Y1     :       99.9980 Y2     :       99.9980 O1       
 => The density (volumic mass) of the compound is:    5.032 g/cm3

 =>-------> PROFILE PARAMETERS FOR PATTERN:  1

 => Overall scale factor:   0.864370E-04
 => ETA (p-Voigt) OR M (Pearson VII):   0.0000
 => Overall temperature factor:      0.00000
 => Halfwidth U,V,W:      0.00413    -0.00762     0.01663
 => X and Y parameters:       0.0190      0.0000
 => Direct cell parameters:   10.6039  10.6039  10.6039  90.0000  90.0000  90.0000
 => Preferred orientation parameters:   1.0000  0.0000
 => Asymmetry parameters     :      0.00000     0.00000     0.00000     0.00000
 => Strain parameters        :      0.00000     0.00000     0.00000
 => Size   parameters        :      0.00000     0.00000
 => Further shape parameters (S_L and D_L):   0.00000   0.00000
    S_L is source width/detector distance
    D_L is detector width/detector distance

 ==> CODEWORDS FOR PROFILE PARAMETERS of PATTERN#  1

 => Overall scale factor:   11.000
 => ETA (p-Voigt) OR M (Pearson VII):    0.000
 => Overall temperature factor:    0.000
 => Halfwidth U,V,W:    0.000 101.000  71.000
 => X and Y parameters:    0.000   0.000
 => Direct cell parameters:   61.000  61.000  61.000   0.000   0.000   0.000
 => Preferred orientation parameters:    0.000   0.000
 => Asymmetry parameters     :    0.000   0.000   0.000   0.000
 => Strain parameters        :    0.000   0.000   0.000
 => Size   parameters        :    0.000   0.000

 => Cell constraints according to Laue symmetry: m-3  

        Metric information:
        -------------------

 => Direct cell parameters:

         a =      10.6039      b =      10.6039      c =      10.6039
     alpha =       90.000   beta =       90.000  gamma =       90.000
                        Direct Cell Volume =    1192.3375

 => Reciprocal cell parameters:

         a*=     0.094305      b*=     0.094305      c*=     0.094305
     alpha*=       90.000   beta*=       90.000  gamma*=       90.000
                    Reciprocal Cell Volume =   0.00083869

 => Direct and Reciprocal Metric Tensors:

                   GD                                       GR
    112.4431      0.0000      0.0000          0.008893    0.000000    0.000000
      0.0000    112.4431      0.0000          0.000000    0.008893    0.000000
      0.0000      0.0000    112.4431          0.000000    0.000000    0.008893

 =>  Cartesian frame: x // a; y is in the ab-plane; z is x ^ y   

     Crystal_to_Orthonormal_Matrix              Orthonormal_to_Crystal Matrix
              Cr_Orth_cel                               Orth_Cr_cel  
     10.6039      0.0000      0.0000          0.094305   -0.000000   -0.000000
      0.0000     10.6039      0.0000          0.000000    0.094305   -0.000000
      0.0000      0.0000     10.6039          0.000000    0.000000    0.094305

     Busing-Levy B-matrix: Hc=B.H            Inverse of the Busing-Levy B-matrix
                BL_M                                      BL_Minv  
    0.094305    0.000000    0.000000           10.6039     -0.0000     -0.0000
    0.000000    0.094305   -0.000000            0.0000     10.6039      0.0000
    0.000000    0.000000    0.094305            0.0000      0.0000     10.6039

 => Laue symmetry m-3   will be used to generate HKL for pattern#   1
 => Reflections generated between S(1/d)min:  0.0353 A-1 and S(1/d)max:  1.2596 A-1
 =>                                    dmax: 28.3647 A   and      dmin:  0.7939 A
 => The number of reflections generated is:    211
 => The max. scatt. variable (gen.ref.) is:       151.9641
 => Scattering coefficients from internal table


 => X-ray scattering coeff. (A1, B1, A2,...C, f(0), Z, Dfp,Dfpp)

 Y      17.7760   1.4029  10.2946  12.8006   5.7263   0.1256   3.2659 104.3540   1.9121  38.9749  39.0000  -0.3860   2.0250
 O       3.0485  13.2771   2.2868   5.7011   1.5463   0.3239   0.8670  32.9089   0.2508   7.9994   8.0000   0.0470   0.0320

     --------------------------------------------------------------
      SYMBOLIC NAMES AND INITIAL VALUES OF PARAMETERS TO BE VARIED:
     --------------------------------------------------------------

      ->  Parameter number    1   -> Symbolic Name:       Scale_ph1_pat1    0.86437001E-04
      ->  Parameter number    2   -> Symbolic Name:           SySin_pat1    0.64479999E-01
      ->  Parameter number    3   -> Symbolic Name:            Zero_pat1   -0.49389999E-01
      ->  Parameter number    4   -> Symbolic Name:           Bck_0_pat1     631.97998    
      ->  Parameter number    5   -> Symbolic Name:           Bck_1_pat1    -68.617996    
      ->  Parameter number    6   -> Symbolic Name:      Cell_A_ph1_pat1     10.603919    
      ->  Parameter number    7   -> Symbolic Name:      W-Cagl_ph1_pat1    0.16625000E-01
      ->  Parameter number    8   -> Symbolic Name:           Bck_2_pat1    -4.9340000    
      ->  Parameter number    9   -> Symbolic Name:           Bck_4_pat1     13.033000    
      ->  Parameter number   10   -> Symbolic Name:      V-Cagl_ph1_pat1   -0.76179998E-02
  
 
 => No optimization for routine tasks
 ++++++++++++++++++++++++++++++++++++++++++++++++++++++++++++++++++++++++++++++++++++++++++++++++++++++++++++++++++++++++

 => CYCLE No.:    1
 ---------------------------------------------------------------------------------------
 => Phase  1 Name: O3 Y2                                                                 
 ---------------------------------------------------------------------------------------
 => New parameters, shifts, and standard deviations

 Atom        x       dx      sx       y       dy      sy       z       dz      sz       B       dB      sB      occ.    docc.   socc.

 Y1       0.25000 0.00000 0.00000  0.25000 0.00000 0.00000  0.25000 0.00000 0.00000  0.00000 0.00000 0.00000  0.16667 0.00000 0.00000
 Y2       0.96730 0.00000 0.00000  0.00000 0.00000 0.00000  0.25000 0.00000 0.00000  0.00000 0.00000 0.00000  0.50000 0.00000 0.00000
 O1       0.39150 0.00000 0.00000  0.15380 0.00000 0.00000  0.38000 0.00000 0.00000  0.00000 0.00000 0.00000  1.00000 0.00000 0.00000

 Atom         B11      DB11      SB11       B22      DB22      SB22       B33      DB33      SB33
              B12      DB12      SB12       B13      DB13      SB13       B23      DB23      SB23
 Y1      0.000000  0.000000  0.000000  0.000000  0.000000  0.000000  0.000000  0.000000  0.000000
         0.000000  0.000000  0.000000  0.000000  0.000000  0.000000  0.000000  0.000000  0.000000
 Y2      0.000000  0.000000  0.000000  0.000000  0.000000  0.000000  0.000000  0.000000  0.000000
         0.000000  0.000000  0.000000  0.000000  0.000000  0.000000  0.000000  0.000000  0.000000
 O1      0.000000  0.000000  0.000000  0.000000  0.000000  0.000000  0.000000  0.000000  0.000000
         0.000000  0.000000  0.000000  0.000000  0.000000  0.000000  0.000000  0.000000  0.000000

 ==> PROFILE PARAMETERS FOR PATTERN#  1

 => Overall scale factor:      0.000086497     0.000000060     0.000000337
 => Eta(p-Voigt) or m(Pearson VII):   0.000000  0.000000  0.000000
 => Overall tem. factor:     0.000000    0.000000    0.000000
 => Halfwidth parameters: 
         0.004133    0.000000    0.000000
        -0.006311    0.001307    0.000542
         0.016302   -0.000323    0.000302
 => Cell parameters: 
       10.603919    0.000000    0.000128
       10.603919    0.000000    0.000128
       10.603919    0.000000    0.000128
       90.000000    0.000000    0.000000
       90.000000    0.000000    0.000000
       90.000000    0.000000    0.000000
 => Preferred orientation: 
         1.000000    0.000000    0.000000
         0.000000    0.000000    0.000000
 => Asymmetry parameters: 
         0.000000    0.000000    0.000000
         0.000000    0.000000    0.000000
         0.000000    0.000000    0.000000
         0.000000    0.000000    0.000000
 => X and Y parameters: 
         0.018961    0.000000    0.000000
         0.000000    0.000000    0.000000
 => Strain parameters: 
         0.000000    0.000000    0.000000
         0.000000    0.000000    0.000000
         0.000000    0.000000    0.000000
 => Size   parameters (G,L): 
         0.000000    0.000000    0.000000
         0.000000    0.000000    0.000000
 => Further shape parameters (S_L and D_L): 
       0.000000  0.000000  0.000000
       0.000000  0.000000  0.000000

 ==> GLOBAL PARAMETERS FOR PATTERN#  1


 => Zero-point:    -0.0494   -0.0000    0.0013
 => Background Polynomial Parameters ==>
       632.08     0.98626E-01  3.6505    
      -68.975    -0.35653      9.5721    
      -5.3160    -0.38196      18.425    
       0.0000      0.0000      0.0000    
       12.896    -0.13738      7.2267    
       0.0000      0.0000      0.0000    

 => Cos( theta)-shift parameter :   0.0000  0.0000  0.0000
 => Sin(2theta)-shift parameter :   0.0645  0.0000  0.0035

 ==> RELIABILITY FACTORS WITH ALL NON-EXCLUDED POINTS FOR PATTERN:  1

 => R-Factors:   9.67      14.3     Chi2:  24.5     DW-Stat.:  0.2758   Patt#:  1
 => Expected :            2.88                                1.9068
 => Deviance : 0.138E+06     Dev*:   34.69    
 => GoF-index:  4.9         Sqrt(Residual/N)
 => N-P+C:  3989

 =>    SumYdif       SumYobs      SumYcal      SumwYobsSQ     Residual    Condition
     0.4640E+06    0.4798E+07    0.4702E+07    0.4798E+07    0.9779E+05    0.4126E+18


 => Conventional Rietveld Rp,Rwp,Re and Chi2:   19.5      22.0      4.45      24.51    
 => (Values obtained using Ynet, but true sigma(y))
 =>  SumYnet, Sum(w Ynet**2):     0.2380E+07    0.2016E+07


 ==> RELIABILITY FACTORS FOR POINTS WITH BRAGG CONTRIBUTIONS FOR PATTERN:  1

 => R-Factors:   9.84      14.6     Chi2:  27.1     DW-Stat.:  0.2807   Patt#:
 => Expected :            2.80                                1.9015
 => Deviance : 0.137E+06     Dev*:   38.51    
 => GoF-index:  5.2         Sqrt(Residual/N)
 => N-P+C:  3552

 =>    SumYdif       SumYobs      SumYcal      SumwYobsSQ     Residual    Condition
     0.4463E+06    0.4535E+07    0.4426E+07    0.4535E+07    0.9609E+05    0.4126E+18


 => Conventional Rietveld Rp,Rwp,Re and Chi2:   18.6      21.8      4.20      27.05    
 => (Values obtained using Ynet, but true sigma(y))
 =>  SumYnet, Sum(w Ynet**2):     0.2393E+07    0.2014E+07


 => Global user-weigthed Chi2 (Bragg contrib.):   27.5    

 => ---------> Pattern#  1
 => Phase:  1
 =>    Bragg R-factor:  9.23    
 =>    RF-factor     :  5.20    
 ++++++++++++++++++++++++++++++++++++++++++++++++++++++++++++++++++++++++++++++++++++++++++++++++++++++++++++++++++++++++

 => CYCLE No.:    2
 ---------------------------------------------------------------------------------------
 => Phase  1 Name: O3 Y2                                                                 
 ---------------------------------------------------------------------------------------
 => New parameters, shifts, and standard deviations

 Atom        x       dx      sx       y       dy      sy       z       dz      sz       B       dB      sB      occ.    docc.   socc.

 Y1       0.25000 0.00000 0.00000  0.25000 0.00000 0.00000  0.25000 0.00000 0.00000  0.00000 0.00000 0.00000  0.16667 0.00000 0.00000
 Y2       0.96730 0.00000 0.00000  0.00000 0.00000 0.00000  0.25000 0.00000 0.00000  0.00000 0.00000 0.00000  0.50000 0.00000 0.00000
 O1       0.39150 0.00000 0.00000  0.15380 0.00000 0.00000  0.38000 0.00000 0.00000  0.00000 0.00000 0.00000  1.00000 0.00000 0.00000

 Atom         B11      DB11      SB11       B22      DB22      SB22       B33      DB33      SB33
              B12      DB12      SB12       B13      DB13      SB13       B23      DB23      SB23
 Y1      0.000000  0.000000  0.000000  0.000000  0.000000  0.000000  0.000000  0.000000  0.000000
         0.000000  0.000000  0.000000  0.000000  0.000000  0.000000  0.000000  0.000000  0.000000
 Y2      0.000000  0.000000  0.000000  0.000000  0.000000  0.000000  0.000000  0.000000  0.000000
         0.000000  0.000000  0.000000  0.000000  0.000000  0.000000  0.000000  0.000000  0.000000
 O1      0.000000  0.000000  0.000000  0.000000  0.000000  0.000000  0.000000  0.000000  0.000000
         0.000000  0.000000  0.000000  0.000000  0.000000  0.000000  0.000000  0.000000  0.000000

 ==> PROFILE PARAMETERS FOR PATTERN#  1

 => Overall scale factor:      0.000086531     0.000000035     0.000000337
 => Eta(p-Voigt) or m(Pearson VII):   0.000000  0.000000  0.000000
 => Overall tem. factor:     0.000000    0.000000    0.000000
 => Halfwidth parameters: 
         0.004133    0.000000    0.000000
        -0.006143    0.000168    0.000566
         0.016153   -0.000149    0.000309
 => Cell parameters: 
       10.603922    0.000003    0.000132
       10.603922    0.000003    0.000132
       10.603922    0.000003    0.000132
       90.000000    0.000000    0.000000
       90.000000    0.000000    0.000000
       90.000000    0.000000    0.000000
 => Preferred orientation: 
         1.000000    0.000000    0.000000
         0.000000    0.000000    0.000000
 => Asymmetry parameters: 
         0.000000    0.000000    0.000000
         0.000000    0.000000    0.000000
         0.000000    0.000000    0.000000
         0.000000    0.000000    0.000000
 => X and Y parameters: 
         0.018961    0.000000    0.000000
         0.000000    0.000000    0.000000
 => Strain parameters: 
         0.000000    0.000000    0.000000
         0.000000    0.000000    0.000000
         0.000000    0.000000    0.000000
 => Size   parameters (G,L): 
         0.000000    0.000000    0.000000
         0.000000    0.000000    0.000000
 => Further shape parameters (S_L and D_L): 
       0.000000  0.000000  0.000000
       0.000000  0.000000  0.000000

 ==> GLOBAL PARAMETERS FOR PATTERN#  1


 => Zero-point:    -0.0494   -0.0000    0.0013
 => Background Polynomial Parameters ==>
       631.99    -0.86447E-01  3.6493    
      -69.260    -0.28525      9.5690    
      -5.4070    -0.91047E-01  18.417    
       0.0000      0.0000      0.0000    
       12.782    -0.11370      7.2240    
       0.0000      0.0000      0.0000    

 => Cos( theta)-shift parameter :   0.0000  0.0000  0.0000
 => Sin(2theta)-shift parameter :   0.0646  0.0001  0.0036

 ==> RELIABILITY FACTORS WITH ALL NON-EXCLUDED POINTS FOR PATTERN:  1

 => R-Factors:   9.66      14.3     Chi2:  24.5     DW-Stat.:  0.2839   Patt#:  1
 => Expected :            2.88                                1.9068
 => Deviance : 0.138E+06     Dev*:   34.59    
 => GoF-index:  4.9         Sqrt(Residual/N)
 => N-P+C:  3989

 =>    SumYdif       SumYobs      SumYcal      SumwYobsSQ     Residual    Condition
     0.4633E+06    0.4798E+07    0.4702E+07    0.4798E+07    0.9771E+05    0.3922E+18


 => Conventional Rietveld Rp,Rwp,Re and Chi2:   19.5      22.0      4.45      24.50    
 => (Values obtained using Ynet, but true sigma(y))
 =>  SumYnet, Sum(w Ynet**2):     0.2381E+07    0.2017E+07


 ==> RELIABILITY FACTORS FOR POINTS WITH BRAGG CONTRIBUTIONS FOR PATTERN:  1

 => R-Factors:   9.82      14.5     Chi2:  27.0     DW-Stat.:  0.2889   Patt#:
 => Expected :            2.80                                1.9015
 => Deviance : 0.136E+06     Dev*:   38.39    
 => GoF-index:  5.2         Sqrt(Residual/N)
 => N-P+C:  3552

 =>    SumYdif       SumYobs      SumYcal      SumwYobsSQ     Residual    Condition
     0.4456E+06    0.4535E+07    0.4426E+07    0.4535E+07    0.9601E+05    0.3922E+18


 => Conventional Rietveld Rp,Rwp,Re and Chi2:   18.6      21.8      4.20      27.03    
 => (Values obtained using Ynet, but true sigma(y))
 =>  SumYnet, Sum(w Ynet**2):     0.2395E+07    0.2015E+07


 => Global user-weigthed Chi2 (Bragg contrib.):   27.5    

 => ---------> Pattern#  1
 => Phase:  1
 =>    Bragg R-factor:  9.17    
 =>    RF-factor     :  5.09    
 ++++++++++++++++++++++++++++++++++++++++++++++++++++++++++++++++++++++++++++++++++++++++++++++++++++++++++++++++++++++++

 => CYCLE No.:    3
 ---------------------------------------------------------------------------------------
 => Phase  1 Name: O3 Y2                                                                 
 ---------------------------------------------------------------------------------------
 => New parameters, shifts, and standard deviations

 Atom        x       dx      sx       y       dy      sy       z       dz      sz       B       dB      sB      occ.    docc.   socc.

 Y1       0.25000 0.00000 0.00000  0.25000 0.00000 0.00000  0.25000 0.00000 0.00000  0.00000 0.00000 0.00000  0.16667 0.00000 0.00000
 Y2       0.96730 0.00000 0.00000  0.00000 0.00000 0.00000  0.25000 0.00000 0.00000  0.00000 0.00000 0.00000  0.50000 0.00000 0.00000
 O1       0.39150 0.00000 0.00000  0.15380 0.00000 0.00000  0.38000 0.00000 0.00000  0.00000 0.00000 0.00000  1.00000 0.00000 0.00000

 Atom         B11      DB11      SB11       B22      DB22      SB22       B33      DB33      SB33
              B12      DB12      SB12       B13      DB13      SB13       B23      DB23      SB23
 Y1      0.000000  0.000000  0.000000  0.000000  0.000000  0.000000  0.000000  0.000000  0.000000
         0.000000  0.000000  0.000000  0.000000  0.000000  0.000000  0.000000  0.000000  0.000000
 Y2      0.000000  0.000000  0.000000  0.000000  0.000000  0.000000  0.000000  0.000000  0.000000
         0.000000  0.000000  0.000000  0.000000  0.000000  0.000000  0.000000  0.000000  0.000000
 O1      0.000000  0.000000  0.000000  0.000000  0.000000  0.000000  0.000000  0.000000  0.000000
         0.000000  0.000000  0.000000  0.000000  0.000000  0.000000  0.000000  0.000000  0.000000

 ==> PROFILE PARAMETERS FOR PATTERN#  1

 => Overall scale factor:      0.000086526    -0.000000005     0.000000337
 => Eta(p-Voigt) or m(Pearson VII):   0.000000  0.000000  0.000000
 => Overall tem. factor:     0.000000    0.000000    0.000000
 => Halfwidth parameters: 
         0.004133    0.000000    0.000000
        -0.006111    0.000032    0.000565
         0.016057   -0.000096    0.000307
 => Cell parameters: 
       10.603923    0.000001    0.000132
       10.603923    0.000001    0.000132
       10.603923    0.000001    0.000132
       90.000000    0.000000    0.000000
       90.000000    0.000000    0.000000
       90.000000    0.000000    0.000000
 => Preferred orientation: 
         1.000000    0.000000    0.000000
         0.000000    0.000000    0.000000
 => Asymmetry parameters: 
         0.000000    0.000000    0.000000
         0.000000    0.000000    0.000000
         0.000000    0.000000    0.000000
         0.000000    0.000000    0.000000
 => X and Y parameters: 
         0.018961    0.000000    0.000000
         0.000000    0.000000    0.000000
 => Strain parameters: 
         0.000000    0.000000    0.000000
         0.000000    0.000000    0.000000
         0.000000    0.000000    0.000000
 => Size   parameters (G,L): 
         0.000000    0.000000    0.000000
         0.000000    0.000000    0.000000
 => Further shape parameters (S_L and D_L): 
       0.000000  0.000000  0.000000
       0.000000  0.000000  0.000000

 ==> GLOBAL PARAMETERS FOR PATTERN#  1


 => Zero-point:    -0.0494    0.0000    0.0013
 => Background Polynomial Parameters ==>
       631.95    -0.38929E-01  3.6484    
      -69.396    -0.13573      9.5667    
      -5.4722    -0.65188E-01  18.413    
       0.0000      0.0000      0.0000    
       12.729    -0.52681E-01  7.2223    
       0.0000      0.0000      0.0000    

 => Cos( theta)-shift parameter :   0.0000  0.0000  0.0000
 => Sin(2theta)-shift parameter :   0.0646 -0.0001  0.0036

 ==> RELIABILITY FACTORS WITH ALL NON-EXCLUDED POINTS FOR PATTERN:  1

 => R-Factors:   9.63      14.3     Chi2:  24.5     DW-Stat.:  0.2818   Patt#:  1
 => Expected :            2.88                                1.9068
 => Deviance : 0.138E+06     Dev*:   34.67    
 => GoF-index:  4.9         Sqrt(Residual/N)
 => N-P+C:  3989

 =>    SumYdif       SumYobs      SumYcal      SumwYobsSQ     Residual    Condition
     0.4620E+06    0.4798E+07    0.4702E+07    0.4798E+07    0.9767E+05    0.3929E+18


 => Conventional Rietveld Rp,Rwp,Re and Chi2:   19.4      22.0      4.45      24.48    
 => (Values obtained using Ynet, but true sigma(y))
 =>  SumYnet, Sum(w Ynet**2):     0.2383E+07    0.2017E+07


 ==> RELIABILITY FACTORS FOR POINTS WITH BRAGG CONTRIBUTIONS FOR PATTERN:  1

 => R-Factors:   9.80      14.5     Chi2:  27.0     DW-Stat.:  0.2868   Patt#:
 => Expected :            2.80                                1.9015
 => Deviance : 0.137E+06     Dev*:   38.49    
 => GoF-index:  5.2         Sqrt(Residual/N)
 => N-P+C:  3552

 =>    SumYdif       SumYobs      SumYcal      SumwYobsSQ     Residual    Condition
     0.4442E+06    0.4535E+07    0.4426E+07    0.4535E+07    0.9597E+05    0.3929E+18


 => Conventional Rietveld Rp,Rwp,Re and Chi2:   18.5      21.8      4.20      27.02    
 => (Values obtained using Ynet, but true sigma(y))
 =>  SumYnet, Sum(w Ynet**2):     0.2396E+07    0.2016E+07


 => Global user-weigthed Chi2 (Bragg contrib.):   27.5    

 => ---------> Pattern#  1
 => Phase:  1
 =>    Bragg R-factor:  9.10    
 =>    RF-factor     :  4.99    
 ++++++++++++++++++++++++++++++++++++++++++++++++++++++++++++++++++++++++++++++++++++++++++++++++++++++++++++++++++++++++

 => CYCLE No.:    4
 ---------------------------------------------------------------------------------------
 => Phase  1 Name: O3 Y2                                                                 
 ---------------------------------------------------------------------------------------
 => New parameters, shifts, and standard deviations

 Atom        x       dx      sx       y       dy      sy       z       dz      sz       B       dB      sB      occ.    docc.   socc.

 Y1       0.25000 0.00000 0.00000  0.25000 0.00000 0.00000  0.25000 0.00000 0.00000  0.00000 0.00000 0.00000  0.16667 0.00000 0.00000
 Y2       0.96730 0.00000 0.00000  0.00000 0.00000 0.00000  0.25000 0.00000 0.00000  0.00000 0.00000 0.00000  0.50000 0.00000 0.00000
 O1       0.39150 0.00000 0.00000  0.15380 0.00000 0.00000  0.38000 0.00000 0.00000  0.00000 0.00000 0.00000  1.00000 0.00000 0.00000

 Atom         B11      DB11      SB11       B22      DB22      SB22       B33      DB33      SB33
              B12      DB12      SB12       B13      DB13      SB13       B23      DB23      SB23
 Y1      0.000000  0.000000  0.000000  0.000000  0.000000  0.000000  0.000000  0.000000  0.000000
         0.000000  0.000000  0.000000  0.000000  0.000000  0.000000  0.000000  0.000000  0.000000
 Y2      0.000000  0.000000  0.000000  0.000000  0.000000  0.000000  0.000000  0.000000  0.000000
         0.000000  0.000000  0.000000  0.000000  0.000000  0.000000  0.000000  0.000000  0.000000
 O1      0.000000  0.000000  0.000000  0.000000  0.000000  0.000000  0.000000  0.000000  0.000000
         0.000000  0.000000  0.000000  0.000000  0.000000  0.000000  0.000000  0.000000  0.000000

 ==> PROFILE PARAMETERS FOR PATTERN#  1

 => Overall scale factor:      0.000086519    -0.000000007     0.000000337
 => Eta(p-Voigt) or m(Pearson VII):   0.000000  0.000000  0.000000
 => Overall tem. factor:     0.000000    0.000000    0.000000
 => Halfwidth parameters: 
         0.004133    0.000000    0.000000
        -0.006098    0.000013    0.000563
         0.015992   -0.000065    0.000306
 => Cell parameters: 
       10.603924    0.000001    0.000131
       10.603924    0.000001    0.000131
       10.603924    0.000001    0.000131
       90.000000    0.000000    0.000000
       90.000000    0.000000    0.000000
       90.000000    0.000000    0.000000
 => Preferred orientation: 
         1.000000    0.000000    0.000000
         0.000000    0.000000    0.000000
 => Asymmetry parameters: 
         0.000000    0.000000    0.000000
         0.000000    0.000000    0.000000
         0.000000    0.000000    0.000000
         0.000000    0.000000    0.000000
 => X and Y parameters: 
         0.018961    0.000000    0.000000
         0.000000    0.000000    0.000000
 => Strain parameters: 
         0.000000    0.000000    0.000000
         0.000000    0.000000    0.000000
         0.000000    0.000000    0.000000
 => Size   parameters (G,L): 
         0.000000    0.000000    0.000000
         0.000000    0.000000    0.000000
 => Further shape parameters (S_L and D_L): 
       0.000000  0.000000  0.000000
       0.000000  0.000000  0.000000

 ==> GLOBAL PARAMETERS FOR PATTERN#  1


 => Zero-point:    -0.0494    0.0000    0.0013
 => Background Polynomial Parameters ==>
       631.98     0.25614E-01  3.6477    
      -69.450    -0.54259E-01  9.5650    
      -5.5291    -0.56913E-01  18.410    
       0.0000      0.0000      0.0000    
       12.710    -0.19084E-01  7.2210    
       0.0000      0.0000      0.0000    

 => Cos( theta)-shift parameter :   0.0000  0.0000  0.0000
 => Sin(2theta)-shift parameter :   0.0645 -0.0001  0.0036

 ==> RELIABILITY FACTORS WITH ALL NON-EXCLUDED POINTS FOR PATTERN:  1

 => R-Factors:   9.61      14.3     Chi2:  24.5     DW-Stat.:  0.2796   Patt#:  1
 => Expected :            2.88                                1.9068
 => Deviance : 0.139E+06     Dev*:   34.75    
 => GoF-index:  4.9         Sqrt(Residual/N)
 => N-P+C:  3989

 =>    SumYdif       SumYobs      SumYcal      SumwYobsSQ     Residual    Condition
     0.4611E+06    0.4798E+07    0.4701E+07    0.4798E+07    0.9763E+05    0.3948E+18


 => Conventional Rietveld Rp,Rwp,Re and Chi2:   19.3      22.0      4.45      24.48    
 => (Values obtained using Ynet, but true sigma(y))
 =>  SumYnet, Sum(w Ynet**2):     0.2383E+07    0.2018E+07


 ==> RELIABILITY FACTORS FOR POINTS WITH BRAGG CONTRIBUTIONS FOR PATTERN:  1

 => R-Factors:   9.78      14.5     Chi2:  27.0     DW-Stat.:  0.2845   Patt#:
 => Expected :            2.80                                1.9015
 => Deviance : 0.137E+06     Dev*:   38.57    
 => GoF-index:  5.2         Sqrt(Residual/N)
 => N-P+C:  3552

 =>    SumYdif       SumYobs      SumYcal      SumwYobsSQ     Residual    Condition
     0.4434E+06    0.4535E+07    0.4425E+07    0.4535E+07    0.9594E+05    0.3948E+18


 => Conventional Rietveld Rp,Rwp,Re and Chi2:   18.5      21.8      4.20      27.01    
 => (Values obtained using Ynet, but true sigma(y))
 =>  SumYnet, Sum(w Ynet**2):     0.2397E+07    0.2016E+07


 => Global user-weigthed Chi2 (Bragg contrib.):   27.5    

 => ---------> Pattern#  1
 => Phase:  1
 =>    Bragg R-factor:  9.07    
 =>    RF-factor     :  4.94    
 ++++++++++++++++++++++++++++++++++++++++++++++++++++++++++++++++++++++++++++++++++++++++++++++++++++++++++++++++++++++++

 => CYCLE No.:    5
 ---------------------------------------------------------------------------------------
 => Phase  1 Name: O3 Y2                                                                 
 ---------------------------------------------------------------------------------------
 => New parameters, shifts, and standard deviations

 Atom        x       dx      sx       y       dy      sy       z       dz      sz       B       dB      sB      occ.    docc.   socc.

 Y1       0.25000 0.00000 0.00000  0.25000 0.00000 0.00000  0.25000 0.00000 0.00000  0.00000 0.00000 0.00000  0.16667 0.00000 0.00000
 Y2       0.96730 0.00000 0.00000  0.00000 0.00000 0.00000  0.25000 0.00000 0.00000  0.00000 0.00000 0.00000  0.50000 0.00000 0.00000
 O1       0.39150 0.00000 0.00000  0.15380 0.00000 0.00000  0.38000 0.00000 0.00000  0.00000 0.00000 0.00000  1.00000 0.00000 0.00000

 Atom         B11      DB11      SB11       B22      DB22      SB22       B33      DB33      SB33
              B12      DB12      SB12       B13      DB13      SB13       B23      DB23      SB23
 Y1      0.000000  0.000000  0.000000  0.000000  0.000000  0.000000  0.000000  0.000000  0.000000
         0.000000  0.000000  0.000000  0.000000  0.000000  0.000000  0.000000  0.000000  0.000000
 Y2      0.000000  0.000000  0.000000  0.000000  0.000000  0.000000  0.000000  0.000000  0.000000
         0.000000  0.000000  0.000000  0.000000  0.000000  0.000000  0.000000  0.000000  0.000000
 O1      0.000000  0.000000  0.000000  0.000000  0.000000  0.000000  0.000000  0.000000  0.000000
         0.000000  0.000000  0.000000  0.000000  0.000000  0.000000  0.000000  0.000000  0.000000

 ==> PROFILE PARAMETERS FOR PATTERN#  1

 => Overall scale factor:      0.000086514    -0.000000005     0.000000337
 => Eta(p-Voigt) or m(Pearson VII):   0.000000  0.000000  0.000000
 => Overall tem. factor:     0.000000    0.000000    0.000000
 => Halfwidth parameters: 
         0.004133    0.000000    0.000000
        -0.006090    0.000008    0.000561
         0.015947   -0.000045    0.000305
 => Cell parameters: 
       10.603925    0.000001    0.000131
       10.603925    0.000001    0.000131
       10.603925    0.000001    0.000131
       90.000000    0.000000    0.000000
       90.000000    0.000000    0.000000
       90.000000    0.000000    0.000000
 => Preferred orientation: 
         1.000000    0.000000    0.000000
         0.000000    0.000000    0.000000
 => Asymmetry parameters: 
         0.000000    0.000000    0.000000
         0.000000    0.000000    0.000000
         0.000000    0.000000    0.000000
         0.000000    0.000000    0.000000
 => X and Y parameters: 
         0.018961    0.000000    0.000000
         0.000000    0.000000    0.000000
 => Strain parameters: 
         0.000000    0.000000    0.000000
         0.000000    0.000000    0.000000
         0.000000    0.000000    0.000000
 => Size   parameters (G,L): 
         0.000000    0.000000    0.000000
         0.000000    0.000000    0.000000
 => Further shape parameters (S_L and D_L): 
       0.000000  0.000000  0.000000
       0.000000  0.000000  0.000000

 ==> GLOBAL PARAMETERS FOR PATTERN#  1


 => Zero-point:    -0.0494    0.0000    0.0013
 => Background Polynomial Parameters ==>
       632.01     0.32797E-01  3.6473    
      -69.475    -0.24877E-01  9.5641    
      -5.5680    -0.38904E-01  18.408    
       0.0000      0.0000      0.0000    
       12.705    -0.54357E-02  7.2203    
       0.0000      0.0000      0.0000    

 => Cos( theta)-shift parameter :   0.0000  0.0000  0.0000
 => Sin(2theta)-shift parameter :   0.0645 -0.0000  0.0036

 ==> RELIABILITY FACTORS WITH ALL NON-EXCLUDED POINTS FOR PATTERN:  1

 => R-Factors:   9.60      14.3     Chi2:  24.5     DW-Stat.:  0.2779   Patt#:  1
 => Expected :            2.88                                1.9068
 => Deviance : 0.139E+06     Dev*:   34.80    
 => GoF-index:  4.9         Sqrt(Residual/N)
 => N-P+C:  3989
