Repository: DataForgeSci/RAPID

#autofp readme file

AutoFP
Website http://physiworld.sinaapp.com/autofp.html

Program entry
		autofp.py

How to compile *.msi for Windows ?
		run make.bat to creat autofp.msi

File: autofp-1.3.5/example/Y2O3_demo/tmp/step=19.out (part 1 of 3)


        **********************************************************
        ** PROGRAM FullProf.2k (Version 5.90 - Dec2016-ILL JRC) **
        **********************************************************
                       M U L T I -- P A T T E R N                 
            Rietveld, Profile Matching & Integrated Intensity     
                 Refinement of X-ray and/or Neutron Data


    Date: 10/06/2024  Time: 18:51:57.092                              

 => PCR file code: Y2O3
 => DAT file code: Y2O3.dat             -> Relative contribution: 1.0000                                                            

 ==> CONDITIONS OF THIS RUN FOR PATTERN No.:  1

 => Global Refinement of X-ray powder diffraction data                                                                              
 => Global Refinement of X-ray powder diffraction data                                                                              
    Bragg-Brentano(X-rays) or Debye-Scherrer geometry(Neutrons)
 => Title:   O3 Y2

 => Number of phases:    1
 => Number of excluded regions:    2
 => Number of scattering factors supplied:    0
 => March-Dollase model for preferred orientation
 => Conventional weights: w=1.0/Variance(yobs)
 => Asymmetry correction as in J.Appl.Cryst. 26,128(1993)
 => Background refined by polynomial function
 => The    5th default profile function was selected
 => Pseudo-Voigt function (ETA variable)
                 X-parameter correspond to: ETA=ETA0+X*2theta
                       pV(x)= ETA*L(x)+(1-ETA)*G(x)

 ==> INPUT/OUTPUT OPTIONS:

 => Generate file *.PRF for plot
 => Output Integrated Intensities
 => Generate new input file *.PCR

 => X-Y type of data: 2theta/TOF/E(Kev) Intens sigma for pattern:  1
 => Plot pattern at each cycle
 => Wavelengths:  1.54056 1.54439
 => Alpha2/Alpha1 ratio:   0.5000
 => Cos(Monochromator angle)=   0.9100
 => Asymmetry correction for angles lower than   60.000 degrees
 => Absorption correction (AC), muR-eff =   0.0000  0.0000
 => Base of peaks: 2.0*HW*    8.00

 => Number of cycles:   10
 => Relaxation factors ==>    for coordinates:  1.00
 => for anisotropic temperature factors:  1.00
 => for halfwidth/strain/size parameters:  1.00
 => for lattice constants and propagation vectors:  1.00
 => EPS-value for convergence:    0.1

 => Excluded regions for Pattern#  1
    From     to
      1.0000     20.0000
    100.0000    160.0000

 => Number of Least-Squares parameters varied:    11

 =>--------------------------->
 =>------->  PATTERN number:  1
 =>--------------------------->
 => Global parameters and codes ==>
 => Zero-point:    -0.0494   31.0000
 => Background parameters and codes ==>
 => Origin of polynomial at 2theta/TOF/E(KeV):   40.000  
  632.07     -69.476     -5.6220      0.0000      12.711      0.0000    
       41.00       51.00       81.00        0.00       91.00        0.00
 => Displacement peak-shift parameter and code:     0.00    0.00
 => Transparency peak-shift parameter and code:     0.06   21.00

 => Reading Intensity data  =>>

 -> No recognizable heading in input data file X,Y,sigma
    First 6 lines are considered as COMMENTS (except for TSAMP keyword)
 -> COMMENT:   3.000    1643.000                                                                                                                 
 -> COMMENT:   3.020    1571.000                                                                                                                 
 -> COMMENT:   3.040    1569.000                                                                                                                 
 -> COMMENT:   3.060    1619.000                                                                                                                 
 -> COMMENT:   3.080    1554.000                                                                                                                 
 -> COMMENT:   3.100    1531.000                                                                                                                 
 ==> Angular range, step and number of points:
     2Thmin:       3.120000  2Thmax:     150.000000  Step:       0.020004  No. of points:   7345
 --------------------------------------------------------------------------------
 => Phase  No. 1
      O3 Y2                                                                 
 --------------------------------------------------------------------------------
 =>-------> Pattern#  1
 => Crystal Structure Refinement
 => The    7th profile function was selected for phase no.  1
 => Preferred orientation vector:   0.0000  0.0000  1.0000

 =>-------> Data for PHASE: 1
 => Number of atoms:    3
 => Number of distance  constraints:    0
 => Number of angle     constraints:    0

 => Symmetry information on space group: I a -3              
 -> The multiplicity of the general position is:  48
 -> The space group is Centric (-1 at origin)   
 -> Lattice type  I: { 000; 1/2 1/2 1/2 }+                         
 -> Reduced set of symmetry operators:

  No.  IT   Symmetry symbol    Rotation part     Associated Translation
   1: ( 1)   1            -->     ( x, y, z) + {  0.0000  0.0000  0.0000}
   2: ( 4)   2 ( x, 0, 0) -->     ( x,-y,-z) + {  0.5000  0.5000  0.0000}
   3: ( 3)   2 ( 0, y, 0) -->     (-x, y,-z) + {  0.0000  0.5000  0.5000}
   4: ( 2)   2 ( 0, 0, z) -->     (-x,-y, z) + {  0.5000  0.0000  0.5000}
   5: ( 9)  3- ( x, x, x) -->     ( y, z, x) + {  0.0000  0.0000  0.0000}
   6: (12)  3- (-x, x,-x) -->     (-y,-z, x) + {  0.5000  0.0000  0.5000}
   7: (11)  3- (-x,-x, x) -->     ( y,-z,-x) + {  0.5000  0.5000  0.0000}
   8: (10)  3- ( x,-x,-x) -->     (-y, z,-x) + {  0.0000  0.5000  0.5000}
   9: ( 5)  3+ ( x, x, x) -->     ( z, x, y) + {  0.0000  0.0000  0.0000}
  10: ( 8)  3+ (-x,-x, x) -->     (-z, x,-y) + {  0.0000  0.5000  0.5000}
  11: ( 7)  3+ ( x,-x,-x) -->     (-z,-x, y) + {  0.5000  0.0000  0.5000}
  12: ( 6)  3+ (-x, x,-x) -->     ( z,-x,-y) + {  0.5000  0.5000  0.0000}


        Information on Space Group: 
        --------------------------- 

 =>   Number of Space group: 206
 =>  Hermann-Mauguin Symbol: I a -3
 =>             Hall Symbol: -I 2b 2c 3
 =>            Setting Type: IT (Generated from Hermann-Mauguin symbol)
 =>          Crystal System: Cubic
 =>              Laue Class: m-3
 =>             Point Group: m-3
 =>         Bravais Lattice: I
 =>          Lattice Symbol: cI
 =>  Reduced Number of S.O.:  12
 =>    General multiplicity:  48
 =>          Centrosymmetry: Centric (-1 at origin)
 =>  Generators (exc. -1&L):   3
 =>         Asymmetric unit:  0.000 <= x <=  0.500
                              0.000 <= y <=  0.500
                              0.000 <= z <=  0.250

 => List of S.O. without inversion and lattice centring translations
 => SYMM(  1): x,y,z                               => SYMM(  2): x+1/2,-y+1/2,-z
 => SYMM(  3): -x,y+1/2,-z+1/2                     => SYMM(  4): -x+1/2,-y,z+1/2
 => SYMM(  5): y,z,x                               => SYMM(  6): -y+1/2,-z,x+1/2
 => SYMM(  7): y+1/2,-z+1/2,-x                     => SYMM(  8): -y,z+1/2,-x+1/2
 => SYMM(  9): z,x,y                               => SYMM( 10): -z,x+1/2,-y+1/2
 => SYMM( 11): -z+1/2,-x,y+1/2                     => SYMM( 12): z+1/2,-x+1/2,-y


 => Initial parameters ==>
 Atom    Ntyp                  X         Y         Z         B         occ.         in  fin  Spc  Mult
                             B11       B22       B33       B12       B13       B23
 Y1     Y                  0.25000   0.25000   0.25000   0.00000   0.16667           0    0    0    8
                 Codes:    0.00000   0.00000   0.00000   0.00000   0.00000
                 Betas:    0.00000   0.00000   0.00000   0.00000   0.00000   0.00000
                 Codes:    0.00000   0.00000   0.00000   0.00000   0.00000   0.00000
 Y2     Y                  0.96730   0.00000   0.25000   0.00000   0.50000           0    0    0   24
                 Codes:    0.00000   0.00000   0.00000   0.00000   0.00000
                 Betas:    0.00000   0.00000   0.00000   0.00000   0.00000   0.00000
                 Codes:    0.00000   0.00000   0.00000   0.00000   0.00000   0.00000
 O1     O                  0.39150   0.15380   0.38000   0.00000   1.00000           0    0    0   48
                 Codes:    0.00000   0.00000   0.00000   0.00000   0.00000
                 Betas:    0.00000   0.00000   0.00000   0.00000   0.00000   0.00000
                 Codes:    0.00000   0.00000   0.00000   0.00000   0.00000   0.00000

 => IT IS ASSUMED THAT THE FIRST GIVEN SITE IS FULLY OCCUPIED 
    OR THE FIRST AND SECOND ATOMS ARE IN THE SAME SITE WITH TOTAL FULL OCCUPATION
  (If this is not the case, change the order of atoms to obtain correct values for the content of the unit cell)
    The given occupation factors have been obtained mutiplying m/M by   1.0000
      -> Atom: Y   ,  Chemical element: Y   Atomic Mass:    88.9059
      -> Atom: Y   ,  Chemical element: Y   Atomic Mass:    88.9059
      -> Atom: O   ,  Chemical element: O   Atomic Mass:    15.9994
 => The given value of ATZ is       3613.05 the program has calculated:        3613.05
    The value of ATZ given in the input PCR file will be used for quantitative analysis
 => The chemical content of the unit cell is: 
       8.0000 Y    +  23.9995 Y    +  47.9990 O      
 => The normalized site occupation numbers in % are: 
     100.0000 Y1     :       99.9980 Y2     :       99.9980 O1       
 => The density (volumic mass) of the compound is:    5.032 g/cm3

 =>-------> PROFILE PARAMETERS FOR PATTERN:  1

 => Overall scale factor:   0.865080E-04
 => ETA (p-Voigt) OR M (Pearson VII):   0.0000
 => Overall temperature factor:      0.00000
 => Halfwidth U,V,W:      0.00413    -0.00608     0.01589
 => X and Y parameters:       0.0190      0.0000
 => Direct cell parameters:   10.6039  10.6039  10.6039  90.0000  90.0000  90.0000
 => Preferred orientation parameters:   1.0000  0.0000
 => Asymmetry parameters     :      0.00000     0.00000     0.00000     0.00000
 => Strain parameters        :      0.00000     0.00000     0.00000
 => Size   parameters        :      0.00000     0.00000
 => Further shape parameters (S_L and D_L):   0.00000   0.00000
    S_L is source width/detector distance
    D_L is detector width/detector distance

 ==> CODEWORDS FOR PROFILE PARAMETERS of PATTERN#  1

 => Overall scale factor:   11.000
 => ETA (p-Voigt) OR M (Pearson VII):    0.000
 => Overall temperature factor:    0.000
 => Halfwidth U,V,W:  111.000 101.000  71.000
 => X and Y parameters:    0.000   0.000
 => Direct cell parameters:   61.000  61.000  61.000   0.000   0.000   0.000
 => Preferred orientation parameters:    0.000   0.000
 => Asymmetry parameters     :    0.000   0.000   0.000   0.000
 => Strain parameters        :    0.000   0.000   0.000
 => Size   parameters        :    0.000   0.000

 => Cell constraints according to Laue symmetry: m-3  

        Metric information:
        -------------------

 => Direct cell parameters:

         a =      10.6039      b =      10.6039      c =      10.6039
     alpha =       90.000   beta =       90.000  gamma =       90.000
                        Direct Cell Volume =    1192.3397

 => Reciprocal cell parameters:

         a*=     0.094305      b*=     0.094305      c*=     0.094305
     alpha*=       90.000   beta*=       90.000  gamma*=       90.000
                    Reciprocal Cell Volume =   0.00083869

 => Direct and Reciprocal Metric Tensors:

                   GD                                       GR
    112.4432      0.0000      0.0000          0.008893    0.000000    0.000000
      0.0000    112.4432      0.0000          0.000000    0.008893    0.000000
      0.0000      0.0000    112.4432          0.000000    0.000000    0.008893

 =>  Cartesian frame: x // a; y is in the ab-plane; z is x ^ y   

     Crystal_to_Orthonormal_Matrix              Orthonormal_to_Crystal Matrix
              Cr_Orth_cel                               Orth_Cr_cel  
     10.6039      0.0000      0.0000          0.094305   -0.000000   -0.000000
      0.0000     10.6039      0.0000          0.000000    0.094305   -0.000000
      0.0000      0.0000     10.6039          0.000000    0.000000    0.094305

     Busing-Levy B-matrix: Hc=B.H            Inverse of the Busing-Levy B-matrix
                BL_M                                      BL_Minv  
    0.094305    0.000000    0.000000           10.6039     -0.0000     -0.0000
    0.000000    0.094305   -0.000000            0.0000     10.6039      0.0000
    0.000000    0.000000    0.094305            0.0000      0.0000     10.6039

 => Laue symmetry m-3   will be used to generate HKL for pattern#   1
 => Reflections generated between S(1/d)min:  0.0353 A-1 and S(1/d)max:  1.2597 A-1
 =>                                    dmax: 28.3647 A   and      dmin:  0.7939 A
 => The number of reflections generated is:    211
 => The max. scatt. variable (gen.ref.) is:       151.9950
 => Scattering coefficients from internal table


 => X-ray scattering coeff. (A1, B1, A2,...C, f(0), Z, Dfp,Dfpp)

 Y      17.7760   1.4029  10.2946  12.8006   5.7263   0.1256   3.2659 104.3540   1.9121  38.9749  39.0000  -0.3860   2.0250
 O       3.0485  13.2771   2.2868   5.7011   1.5463   0.3239   0.8670  32.9089   0.2508   7.9994   8.0000   0.0470   0.0320

     --------------------------------------------------------------
      SYMBOLIC NAMES AND INITIAL VALUES OF PARAMETERS TO BE VARIED:
     --------------------------------------------------------------

      ->  Parameter number    1   -> Symbolic Name:       Scale_ph1_pat1    0.86508000E-04
      ->  Parameter number    2   -> Symbolic Name:           SySin_pat1    0.64479999E-01
      ->  Parameter number    3   -> Symbolic Name:            Zero_pat1   -0.49350001E-01
      ->  Parameter number    4   -> Symbolic Name:           Bck_0_pat1     632.06500    
      ->  Parameter number    5   -> Symbolic Name:           Bck_1_pat1    -69.475998    
      ->  Parameter number    6   -> Symbolic Name:      Cell_A_ph1_pat1     10.603926    
      ->  Parameter number    7   -> Symbolic Name:      W-Cagl_ph1_pat1    0.15892999E-01
      ->  Parameter number    8   -> Symbolic Name:           Bck_2_pat1    -5.6220002    
      ->  Parameter number    9   -> Symbolic Name:           Bck_4_pat1     12.711000    
      ->  Parameter number   10   -> Symbolic Name:      V-Cagl_ph1_pat1   -0.60790000E-02
      ->  Parameter number   11   -> Symbolic Name:      U-Cagl_ph1_pat1    0.41330000E-02
  
 
 => No optimization for routine tasks
 ++++++++++++++++++++++++++++++++++++++++++++++++++++++++++++++++++++++++++++++++++++++++++++++++++++++++++++++++++++++++

 => CYCLE No.:    1
 ---------------------------------------------------------------------------------------
 => Phase  1 Name: O3 Y2                                                                 
 ---------------------------------------------------------------------------------------
 => New parameters, shifts, and standard deviations

 Atom        x       dx      sx       y       dy      sy       z       dz      sz       B       dB      sB      occ.    docc.   socc.

 Y1       0.25000 0.00000 0.00000  0.25000 0.00000 0.00000  0.25000 0.00000 0.00000  0.00000 0.00000 0.00000  0.16667 0.00000 0.00000
 Y2       0.96730 0.00000 0.00000  0.00000 0.00000 0.00000  0.25000 0.00000 0.00000  0.00000 0.00000 0.00000  0.50000 0.00000 0.00000
 O1       0.39150 0.00000 0.00000  0.15380 0.00000 0.00000  0.38000 0.00000 0.00000  0.00000 0.00000 0.00000  1.00000 0.00000 0.00000

 Atom         B11      DB11      SB11       B22      DB22      SB22       B33      DB33      SB33
              B12      DB12      SB12       B13      DB13      SB13       B23      DB23      SB23
 Y1      0.000000  0.000000  0.000000  0.000000  0.000000  0.000000  0.000000  0.000000  0.000000
         0.000000  0.000000  0.000000  0.000000  0.000000  0.000000  0.000000  0.000000  0.000000
 Y2      0.000000  0.000000  0.000000  0.000000  0.000000  0.000000  0.000000  0.000000  0.000000
         0.000000  0.000000  0.000000  0.000000  0.000000  0.000000  0.000000  0.000000  0.000000
 O1      0.000000  0.000000  0.000000  0.000000  0.000000  0.000000  0.000000  0.000000  0.000000
         0.000000  0.000000  0.000000  0.000000  0.000000  0.000000  0.000000  0.000000  0.000000

 ==> PROFILE PARAMETERS FOR PATTERN#  1

 => Overall scale factor:      0.000086782     0.000000274     0.000000338
 => Eta(p-Voigt) or m(Pearson VII):   0.000000  0.000000  0.000000
 => Overall tem. factor:     0.000000    0.000000    0.000000
 => Halfwidth parameters: 
         0.033812    0.029679    0.002039
        -0.024249   -0.018170    0.002558
         0.024624    0.008731    0.000674
 => Cell parameters: 
       10.603862   -0.000064    0.000131
       10.603862   -0.000064    0.000131
       10.603862   -0.000064    0.000131
       90.000000    0.000000    0.000000
       90.000000    0.000000    0.000000
       90.000000    0.000000    0.000000
 => Preferred orientation: 
         1.000000    0.000000    0.000000
         0.000000    0.000000    0.000000
 => Asymmetry parameters: 
         0.000000    0.000000    0.000000
         0.000000    0.000000    0.000000
         0.000000    0.000000    0.000000
         0.000000    0.000000    0.000000
 => X and Y parameters: 
         0.018961    0.000000    0.000000
         0.000000    0.000000    0.000000
 => Strain parameters: 
         0.000000    0.000000    0.000000
         0.000000    0.000000    0.000000
         0.000000    0.000000    0.000000
 => Size   parameters (G,L): 
         0.000000    0.000000    0.000000
         0.000000    0.000000    0.000000
 => Further shape parameters (S_L and D_L): 
       0.000000  0.000000  0.000000
       0.000000  0.000000  0.000000

 ==> GLOBAL PARAMETERS FOR PATTERN#  1


 => Zero-point:    -0.0487    0.0007    0.0013
 => Background Polynomial Parameters ==>
       632.62     0.55654      3.6487    
      -62.576      6.9004      9.5795    
      -6.5083    -0.88635      18.415    
       0.0000      0.0000      0.0000    
       10.518     -2.1931      7.2293    
       0.0000      0.0000      0.0000    

 => Cos( theta)-shift parameter :   0.0000  0.0000  0.0000
 => Sin(2theta)-shift parameter :   0.0635 -0.0010  0.0036

 ==> RELIABILITY FACTORS WITH ALL NON-EXCLUDED POINTS FOR PATTERN:  1

 => R-Factors:   9.58      14.3     Chi2:  24.5     DW-Stat.:  0.2752   Patt#:  1
 => Expected :            2.88                                1.9073
 => Deviance : 0.139E+06     Dev*:   34.90    
 => GoF-index:  4.9         Sqrt(Residual/N)
 => N-P+C:  3988

 =>    SumYdif       SumYobs      SumYcal      SumwYobsSQ     Residual    Condition
     0.4596E+06    0.4798E+07    0.4700E+07    0.4798E+07    0.9760E+05    0.3987E+18


 => Conventional Rietveld Rp,Rwp,Re and Chi2:   19.3      22.0      4.45      24.47    
 => (Values obtained using Ynet, but true sigma(y))
 =>  SumYnet, Sum(w Ynet**2):     0.2384E+07    0.2018E+07


 ==> RELIABILITY FACTORS FOR POINTS WITH BRAGG CONTRIBUTIONS FOR PATTERN:  1

 => R-Factors:   9.74      14.5     Chi2:  27.0     DW-Stat.:  0.2801   Patt#:
 => Expected :            2.80                                1.9021
 => Deviance : 0.138E+06     Dev*:   38.76    
 => GoF-index:  5.2         Sqrt(Residual/N)
 => N-P+C:  3549

 =>    SumYdif       SumYobs      SumYcal      SumwYobsSQ     Residual    Condition
     0.4417E+06    0.4534E+07    0.4423E+07    0.4534E+07    0.9589E+05    0.3987E+18


 => Conventional Rietveld Rp,Rwp,Re and Chi2:   18.4      21.8      4.20      27.02    
 => (Values obtained using Ynet, but true sigma(y))
 =>  SumYnet, Sum(w Ynet**2):     0.2397E+07    0.2016E+07


 => Global user-weigthed Chi2 (Bragg contrib.):   27.5    

 => ---------> Pattern#  1
 => Phase:  1
 =>    Bragg R-factor:  9.05    
 =>    RF-factor     :  4.91    
 ++++++++++++++++++++++++++++++++++++++++++++++++++++++++++++++++++++++++++++++++++++++++++++++++++++++++++++++++++++++++

 => CYCLE No.:    2
 ---------------------------------------------------------------------------------------
 => Phase  1 Name: O3 Y2                                                                 
 ---------------------------------------------------------------------------------------
 => New parameters, shifts, and standard deviations

 Atom        x       dx      sx       y       dy      sy       z       dz      sz       B       dB      sB      occ.    docc.   socc.

 Y1       0.25000 0.00000 0.00000  0.25000 0.00000 0.00000  0.25000 0.00000 0.00000  0.00000 0.00000 0.00000  0.16667 0.00000 0.00000
 Y2       0.96730 0.00000 0.00000  0.00000 0.00000 0.00000  0.25000 0.00000 0.00000  0.00000 0.00000 0.00000  0.50000 0.00000 0.00000
 O1       0.39150 0.00000 0.00000  0.15380 0.00000 0.00000  0.38000 0.00000 0.00000  0.00000 0.00000 0.00000  1.00000 0.00000 0.00000

 Atom         B11      DB11      SB11       B22      DB22      SB22       B33      DB33      SB33
              B12      DB12      SB12       B13      DB13      SB13       B23      DB23      SB23
 Y1      0.000000  0.000000  0.000000  0.000000  0.000000  0.000000  0.000000  0.000000  0.000000
         0.000000  0.000000  0.000000  0.000000  0.000000  0.000000  0.000000  0.000000  0.000000
 Y2      0.000000  0.000000  0.000000  0.000000  0.000000  0.000000  0.000000  0.000000  0.000000
         0.000000  0.000000  0.000000  0.000000  0.000000  0.000000  0.000000  0.000000  0.000000
 O1      0.000000  0.000000  0.000000  0.000000  0.000000  0.000000  0.000000  0.000000  0.000000
         0.000000  0.000000  0.000000  0.000000  0.000000  0.000000  0.000000  0.000000  0.000000

 ==> PROFILE PARAMETERS FOR PATTERN#  1

 => Overall scale factor:      0.000086601    -0.000000181     0.000000409
 => Eta(p-Voigt) or m(Pearson VII):   0.000000  0.000000  0.000000
 => Overall tem. factor:     0.000000    0.000000    0.000000
 => Halfwidth parameters: 
         0.041645    0.007832    0.004922
        -0.039358   -0.015109    0.005556
         0.029192    0.004568    0.001297
 => Cell parameters: 
       10.603928    0.000066    0.000248
       10.603928    0.000066    0.000248
       10.603928    0.000066    0.000248
       90.000000    0.000000    0.000000
       90.000000    0.000000    0.000000
       90.000000    0.000000    0.000000
 => Preferred orientation: 
         1.000000    0.000000    0.000000
         0.000000    0.000000    0.000000
 => Asymmetry parameters: 
         0.000000    0.000000    0.000000
         0.000000    0.000000    0.000000
         0.000000    0.000000    0.000000
         0.000000    0.000000    0.000000
 => X and Y parameters: 
         0.018961    0.000000    0.000000
         0.000000    0.000000    0.000000
 => Strain parameters: 
         0.000000    0.000000    0.000000
         0.000000    0.000000    0.000000
         0.000000    0.000000    0.000000
 => Size   parameters (G,L): 
         0.000000    0.000000    0.000000
         0.000000    0.000000    0.000000
 => Further shape parameters (S_L and D_L): 
       0.000000  0.000000  0.000000
       0.000000  0.000000  0.000000

 ==> GLOBAL PARAMETERS FOR PATTERN#  1


 => Zero-point:    -0.0497   -0.0010    0.0019
 => Background Polynomial Parameters ==>
       631.71    -0.90933      4.3837    
      -62.645    -0.69776E-01  11.505    
      -8.2668     -1.7584      22.084    
       0.0000      0.0000      0.0000    
       9.6816    -0.83629      8.6617    
       0.0000      0.0000      0.0000    

 => Cos( theta)-shift parameter :   0.0000  0.0000  0.0000
 => Sin(2theta)-shift parameter :   0.0669  0.0034  0.0059

 ==> RELIABILITY FACTORS WITH ALL NON-EXCLUDED POINTS FOR PATTERN:  1

 => R-Factors:   12.9      17.1     Chi2:  35.1     DW-Stat.:  0.3599   Patt#:  1
 => Expected :            2.88                                1.9073
 => Deviance : 0.164E+06     Dev*:   41.14    
 => GoF-index:  5.9         Sqrt(Residual/N)
 => N-P+C:  3988

 =>    SumYdif       SumYobs      SumYcal      SumwYobsSQ     Residual    Condition
     0.6180E+06    0.4798E+07    0.4715E+07    0.4798E+07    0.1402E+06    0.2049E+18


 => Conventional Rietveld Rp,Rwp,Re and Chi2:   26.0      26.4      4.45      35.15    
 => (Values obtained using Ynet, but true sigma(y))
 =>  SumYnet, Sum(w Ynet**2):     0.2376E+07    0.2015E+07


 ==> RELIABILITY FACTORS FOR POINTS WITH BRAGG CONTRIBUTIONS FOR PATTERN:  1

 => R-Factors:   13.2      17.5     Chi2:  39.0     DW-Stat.:  0.3644   Patt#:
 => Expected :            2.80                                1.9021
 => Deviance : 0.162E+06     Dev*:   45.77    
 => GoF-index:  6.2         Sqrt(Residual/N)
 => N-P+C:  3549

 =>    SumYdif       SumYobs      SumYcal      SumwYobsSQ     Residual    Condition
     0.5999E+06    0.4534E+07    0.4437E+07    0.4534E+07    0.1384E+06    0.2049E+18


 => Conventional Rietveld Rp,Rwp,Re and Chi2:   25.1      26.2      4.20      39.00    
 => (Values obtained using Ynet, but true sigma(y))
 =>  SumYnet, Sum(w Ynet**2):     0.2390E+07    0.2013E+07


 => Global user-weigthed Chi2 (Bragg contrib.):   39.5    

 => ---------> Pattern#  1
 => Phase:  1
 =>    Bragg R-factor:  9.69    
 =>    RF-factor     :  5.85    
 ++++++++++++++++++++++++++++++++++++++++++++++++++++++++++++++++++++++++++++++++++++++++++++++++++++++++++++++++++++++++

 => CYCLE No.:    3
 ---------------------------------------------------------------------------------------
 => Phase  1 Name: O3 Y2                                                                 
 ---------------------------------------------------------------------------------------
 => New parameters, shifts, and standard deviations

 Atom        x       dx      sx       y       dy      sy       z       dz      sz       B       dB      sB      occ.    docc.   socc.

 Y1       0.25000 0.00000 0.00000  0.25000 0.00000 0.00000  0.25000 0.00000 0.00000  0.00000 0.00000 0.00000  0.16667 0.00000 0.00000
 Y2       0.96730 0.00000 0.00000  0.00000 0.00000 0.00000  0.25000 0.00000 0.00000  0.00000 0.00000 0.00000  0.50000 0.00000 0.00000
 O1       0.39150 0.00000 0.00000  0.15380 0.00000 0.00000  0.38000 0.00000 0.00000  0.00000 0.00000 0.00000  1.00000 0.00000 0.00000

 Atom         B11      DB11      SB11       B22      DB22      SB22       B33      DB33      SB33
              B12      DB12      SB12       B13      DB13      SB13       B23      DB23      SB23
 Y1      0.000000  0.000000  0.000000  0.000000  0.000000  0.000000  0.000000  0.000000  0.000000
         0.000000  0.000000  0.000000  0.000000  0.000000  0.000000  0.000000  0.000000  0.000000
 Y2      0.000000  0.000000  0.000000  0.000000  0.000000  0.000000  0.000000  0.000000  0.000000
         0.000000  0.000000  0.000000  0.000000  0.000000  0.000000  0.000000  0.000000  0.000000
 O1      0.000000  0.000000  0.000000  0.000000  0.000000  0.000000  0.000000  0.000000  0.000000
         0.000000  0.000000  0.000000  0.000000  0.000000  0.000000  0.000000  0.000000  0.000000

 ==> PROFILE PARAMETERS FOR PATTERN#  1

 => Overall scale factor:      0.000086695     0.000000093     0.000000401
 => Eta(p-Voigt) or m(Pearson VII):   0.000000  0.000000  0.000000
 => Overall tem. factor:     0.000000    0.000000    0.000000
 => Halfwidth parameters: 
         0.046200    0.004555    0.004588
        -0.049281   -0.009923    0.005239
         0.030296    0.001104    0.001251
 => Cell parameters: 
       10.603981    0.000053    0.000236
       10.603981    0.000053    0.000236
       10.603981    0.000053    0.000236
       90.000000    0.000000    0.000000
       90.000000    0.000000    0.000000
       90.000000    0.000000    0.000000
 => Preferred orientation: 
         1.000000    0.000000    0.000000
         0.000000    0.000000    0.000000
 => Asymmetry parameters: 
         0.000000    0.000000    0.000000
         0.000000    0.000000    0.000000
         0.000000    0.000000    0.000000
         0.000000    0.000000    0.000000
 => X and Y parameters: 
         0.018961    0.000000    0.000000
         0.000000    0.000000    0.000000
 => Strain parameters: 
         0.000000    0.000000    0.000000
         0.000000    0.000000    0.000000
         0.000000    0.000000    0.000000
 => Size   parameters (G,L): 
         0.000000    0.000000    0.000000
         0.000000    0.000000    0.000000
 => Further shape parameters (S_L and D_L): 
       0.000000  0.000000  0.000000
       0.000000  0.000000  0.000000

 ==> GLOBAL PARAMETERS FOR PATTERN#  1


 => Zero-point:    -0.0501   -0.0004    0.0019
 => Background Polynomial Parameters ==>
       631.23    -0.48414      4.2995    
      -62.165     0.48081      11.285    
      -8.8612    -0.59438      21.662    
       0.0000      0.0000      0.0000    
       8.8634    -0.81818      8.4973    
       0.0000      0.0000      0.0000    

 => Cos( theta)-shift parameter :   0.0000  0.0000  0.0000
 => Sin(2theta)-shift parameter :   0.0665 -0.0003  0.0057

 ==> RELIABILITY FACTORS WITH ALL NON-EXCLUDED POINTS FOR PATTERN:  1

 => R-Factors:   12.7      16.8     Chi2:  33.8     DW-Stat.:  0.3615   Patt#:  1
 => Expected :            2.88                                1.9073
 => Deviance : 0.159E+06     Dev*:   39.77    
 => GoF-index:  5.8         Sqrt(Residual/N)
 => N-P+C:  3988

 =>    SumYdif       SumYobs      SumYcal      SumwYobsSQ     Residual    Condition
     0.6086E+06    0.4798E+07    0.4700E+07    0.4798E+07    0.1349E+06    0.2154E+18


 => Conventional Rietveld Rp,Rwp,Re and Chi2:   25.5      25.8      4.44      33.83    
 => (Values obtained using Ynet, but true sigma(y))
 =>  SumYnet, Sum(w Ynet**2):     0.2387E+07    0.2019E+07


 ==> RELIABILITY FACTORS FOR POINTS WITH BRAGG CONTRIBUTIONS FOR PATTERN:  1

 => R-Factors:   13.0      17.1     Chi2:  37.5     DW-Stat.:  0.3660   Patt#:
 => Expected :            2.80                                1.9021
 => Deviance : 0.157E+06     Dev*:   44.24    
 => GoF-index:  6.1         Sqrt(Residual/N)
 => N-P+C:  3549

 =>    SumYdif       SumYobs      SumYcal      SumwYobsSQ     Residual    Condition
     0.5910E+06    0.4534E+07    0.4422E+07    0.4534E+07    0.1332E+06    0.2154E+18


 => Conventional Rietveld Rp,Rwp,Re and Chi2:   24.6      25.7      4.19      37.54    
 => (Values obtained using Ynet, but true sigma(y))
 =>  SumYnet, Sum(w Ynet**2):     0.2400E+07    0.2017E+07


 => Global user-weigthed Chi2 (Bragg contrib.):   38.0    

 => ---------> Pattern#  1
 => Phase:  1
 =>    Bragg R-factor:  9.49    
 =>    RF-factor     :  5.05    
 ++++++++++++++++++++++++++++++++++++++++++++++++++++++++++++++++++++++++++++++++++++++++++++++++++++++++++++++++++++++++

 => CYCLE No.:    4
 ---------------------------------------------------------------------------------------
 => Phase  1 Name: O3 Y2                                                                 
 ---------------------------------------------------------------------------------------
 => New parameters, shifts, and standard deviations

 Atom        x       dx      sx       y       dy      sy       z       dz      sz       B       dB      sB      occ.    docc.   socc.

 Y1       0.25000 0.00000 0.00000  0.25000 0.00000 0.00000  0.25000 0.00000 0.00000  0.00000 0.00000 0.00000  0.16667 0.00000 0.00000
 Y2       0.96730 0.00000 0.00000  0.00000 0.00000 0.00000  0.25000 0.00000 0.00000  0.00000 0.00000 0.00000  0.50000 0.00000 0.00000
 O1       0.39150 0.00000 0.00000  0.15380 0.00000 0.00000  0.38000 0.00000 0.00000  0.00000 0.00000 0.00000  1.00000 0.00000 0.00000

 Atom         B11      DB11      SB11       B22      DB22      SB22       B33      DB33      SB33
              B12      DB12      SB12       B13      DB13      SB13       B23      DB23      SB23
 Y1      0.000000  0.000000  0.000000  0.000000  0.000000  0.000000  0.000000  0.000000  0.000000
         0.000000  0.000000  0.000000  0.000000  0.000000  0.000000  0.000000  0.000000  0.000000
 Y2      0.000000  0.000000  0.000000  0.000000  0.000000  0.000000  0.000000  0.000000  0.000000
         0.000000  0.000000  0.000000  0.000000  0.000000  0.000000  0.000000  0.000000  0.000000
 O1      0.000000  0.000000  0.000000  0.000000  0.000000  0.000000  0.000000  0.000000  0.000000
         0.000000  0.000000  0.000000  0.000000  0.000000  0.000000  0.000000  0.000000  0.000000

 ==> PROFILE PARAMETERS FOR PATTERN#  1

 => Overall scale factor:      0.000086933     0.000000239     0.000000371
 => Eta(p-Voigt) or m(Pearson VII):   0.000000  0.000000  0.000000
 => Overall tem. factor:     0.000000    0.000000    0.000000
 => Halfwidth parameters: 
         0.049385    0.003185    0.003690
        -0.055282   -0.006001    0.004238
         0.030320    0.000024    0.001043
 => Cell parameters: 
       10.603994    0.000013    0.000202
       10.603994    0.000013    0.000202
       10.603994    0.000013    0.000202
       90.000000    0.000000    0.000000
       90.000000    0.000000    0.000000
       90.000000    0.000000    0.000000
 => Preferred orientation: 
         1.000000    0.000000    0.000000
         0.000000    0.000000    0.000000
 => Asymmetry parameters: 
         0.000000    0.000000    0.000000
         0.000000    0.000000    0.000000
         0.000000    0.000000    0.000000
         0.000000    0.000000    0.000000
 => X and Y parameters: 
         0.018961    0.000000    0.000000
         0.000000    0.000000    0.000000
 => Strain parameters: 
         0.000000    0.000000    0.000000
         0.000000    0.000000    0.000000
         0.000000    0.000000    0.000000
 => Size   parameters (G,L): 
         0.000000    0.000000    0.000000
         0.000000    0.000000    0.000000
 => Further shape parameters (S_L and D_L): 
       0.000000  0.000000  0.000000
       0.000000  0.000000  0.000000

 ==> GLOBAL PARAMETERS FOR PATTERN#  1


 => Zero-point:    -0.0504   -0.0003    0.0017
 => Background Polynomial Parameters ==>
       631.10    -0.12853      3.9819    
      -61.518     0.64622      10.452    
      -8.9474    -0.86193E-01  20.074    
       0.0000      0.0000      0.0000    
       8.0109    -0.85250      7.8754    
       0.0000      0.0000      0.0000    

 => Cos( theta)-shift parameter :   0.0000  0.0000  0.0000
 => Sin(2theta)-shift parameter :   0.0657 -0.0008  0.0049

 ==> RELIABILITY FACTORS WITH ALL NON-EXCLUDED POINTS FOR PATTERN:  1

 => R-Factors:   11.6      15.5     Chi2:  29.1     DW-Stat.:  0.3567   Patt#:  1
 => Expected :            2.88                                1.9073
 => Deviance : 0.142E+06     Dev*:   35.71    
 => GoF-index:  5.4         Sqrt(Residual/N)
 => N-P+C:  3988

 =>    SumYdif       SumYobs      SumYcal      SumwYobsSQ     Residual    Condition
     0.5558E+06    0.4798E+07    0.4697E+07    0.4798E+07    0.1159E+06    0.2485E+18


 => Conventional Rietveld Rp,Rwp,Re and Chi2:   23.2      23.9      4.44      29.06    
 => (Values obtained using Ynet, but true sigma(y))
 =>  SumYnet, Sum(w Ynet**2):     0.2392E+07    0.2021E+07


 ==> RELIABILITY FACTORS FOR POINTS WITH BRAGG CONTRIBUTIONS FOR PATTERN:  1

 => R-Factors:   11.9      15.9     Chi2:  32.2     DW-Stat.:  0.3618   Patt#:
 => Expected :            2.80                                1.9021
 => Deviance : 0.141E+06     Dev*:   39.69    
 => GoF-index:  5.7         Sqrt(Residual/N)
 => N-P+C:  3549

 =>    SumYdif       SumYobs      SumYcal      SumwYobsSQ     Residual    Condition
     0.5383E+06    0.4534E+07    0.4420E+07    0.4534E+07    0.1143E+06    0.2485E+18


 => Conventional Rietveld Rp,Rwp,Re and Chi2:   22.4      23.8      4.19      32.19    
 => (Values obtained using Ynet, but true sigma(y))
 =>  SumYnet, Sum(w Ynet**2):     0.2404E+07    0.2019E+07


 => Global user-weigthed Chi2 (Bragg contrib.):   32.7    

 => ---------> Pattern#  1
 => Phase:  1
 =>    Bragg R-factor:  9.16    
 =>    RF-factor     :  4.67    
 ++++++++++++++++++++++++++++++++++++++++++++++++++++++++++++++++++++++++++++++++++++++++++++++++++++++++++++++++++++++++

 => CYCLE No.:    5
 ---------------------------------------------------------------------------------------
 => Phase  1 Name: O3 Y2                                                                 
 ---------------------------------------------------------------------------------------
 => New parameters, shifts, and standard deviations

 Atom        x       dx      sx       y       dy      sy       z       dz      sz       B       dB      sB      occ.    docc.   socc.

 Y1       0.25000 0.00000 0.00000  0.25000 0.00000 0.00000  0.25000 0.00000 0.00000  0.00000 0.00000 0.00000  0.16667 0.00000 0.00000
 Y2       0.96730 0.00000 0.00000  0.00000 0.00000 0.00000  0.25000 0.00000 0.00000  0.00000 0.00000 0.00000  0.50000 0.00000 0.00000
 O1       0.39150 0.00000 0.00000  0.15380 0.00000 0.00000  0.38000 0.00000 0.00000  0.00000 0.00000 0.00000  1.00000 0.00000 0.00000

 Atom         B11      DB11      SB11       B22      DB22      SB22       B33      DB33      SB33
              B12      DB12      SB12       B13      DB13      SB13       B23      DB23      SB23
 Y1      0.000000  0.000000  0.000000  0.000000  0.000000  0.000000  0.000000  0.000000  0.000000
         0.000000  0.000000  0.000000  0.000000  0.000000  0.000000  0.000000  0.000000  0.000000
 Y2      0.000000  0.000000  0.000000  0.000000  0.000000  0.000000  0.000000  0.000000  0.000000
         0.000000  0.000000  0.000000  0.000000  0.000000  0.000000  0.000000  0.000000  0.000000
 O1      0.000000  0.000000  0.000000  0.000000  0.000000  0.000000  0.000000  0.000000  0.000000
         0.000000  0.000000  0.000000  0.000000  0.000000  0.000000  0.000000  0.000000  0.000000

 ==> PROFILE PARAMETERS FOR PATTERN#  1

 => Overall scale factor:      0.000087061     0.000000127     0.000000349
 => Eta(p-Voigt) or m(Pearson VII):   0.000000  0.000000  0.000000
 => Overall tem. factor:     0.000000    0.000000    0.000000
 => Halfwidth parameters: 
         0.050384    0.000999    0.003088
        -0.058379   -0.003097    0.003548
         0.030145   -0.000175    0.000894
 => Cell parameters: 
       10.603988   -0.000007    0.000178
       10.603988   -0.000007    0.000178
       10.603988   -0.000007    0.000178
       90.000000    0.000000    0.000000
       90.000000    0.000000    0.000000
       90.000000    0.000000    0.000000
 => Preferred orientation: 
         1.000000    0.000000    0.000000
         0.000000    0.000000    0.000000
 => Asymmetry parameters: 
         0.000000    0.000000    0.000000
         0.000000    0.000000    0.000000
         0.000000    0.000000    0.000000
         0.000000    0.000000    0.000000
 => X and Y parameters: 
         0.018961    0.000000    0.000000
         0.000000    0.000000    0.000000
 => Strain parameters: 
         0.000000    0.000000    0.000000
         0.000000    0.000000    0.000000
         0.000000    0.000000    0.000000
 => Size   parameters (G,L): 
         0.000000    0.000000    0.000000
         0.000000    0.000000    0.000000
 => Further shape parameters (S_L and D_L): 
       0.000000  0.000000  0.000000
       0.000000  0.000000  0.000000

 ==> GLOBAL PARAMETERS FOR PATTERN#  1


 => Zero-point:    -0.0504    0.0000    0.0015
 => Background Polynomial Parameters ==>
       631.32     0.21568      3.7445    
      -60.962     0.55612      9.8299    
      -9.0154    -0.68046E-01  18.886    
       0.0000      0.0000      0.0000    
       7.3890    -0.62189      7.4099    
       0.0000      0.0000      0.0000    

 => Cos( theta)-shift parameter :   0.0000  0.0000  0.0000
 => Sin(2theta)-shift parameter :   0.0658  0.0001  0.0044

 ==> RELIABILITY FACTORS WITH ALL NON-EXCLUDED POINTS FOR PATTERN:  1

 => R-Factors:   10.6      14.6     Chi2:  25.7     DW-Stat.:  0.3392   Patt#:  1
 => Expected :            2.88                                1.9073
 => Deviance : 0.132E+06     Dev*:   33.11
