Repository: DataForgeSci/RAPID

#autofp readme file

AutoFP
Website http://physiworld.sinaapp.com/autofp.html

Program entry
		autofp.py

How to compile *.msi for Windows ?
		run make.bat to creat autofp.msi

File: autofp-1.3.5/example/Y2O3_demo/tmp/step=20.out (part 1 of 3)


        **********************************************************
        ** PROGRAM FullProf.2k (Version 5.90 - Dec2016-ILL JRC) **
        **********************************************************
                       M U L T I -- P A T T E R N                 
            Rietveld, Profile Matching & Integrated Intensity     
                 Refinement of X-ray and/or Neutron Data


    Date: 10/06/2024  Time: 18:53:04.264                              

 => PCR file code: Y2O3
 => DAT file code: Y2O3.dat             -> Relative contribution: 1.0000                                                            

 ==> CONDITIONS OF THIS RUN FOR PATTERN No.:  1

 => Global Refinement of X-ray powder diffraction data                                                                              
 => Global Refinement of X-ray powder diffraction data                                                                              
    Bragg-Brentano(X-rays) or Debye-Scherrer geometry(Neutrons)
 => Title:   O3 Y2

 => Number of phases:    1
 => Number of excluded regions:    2
 => Number of scattering factors supplied:    0
 => March-Dollase model for preferred orientation
 => Conventional weights: w=1.0/Variance(yobs)
 => Asymmetry correction as in J.Appl.Cryst. 26,128(1993)
 => Background refined by polynomial function
 => The    5th default profile function was selected
 => Pseudo-Voigt function (ETA variable)
                 X-parameter correspond to: ETA=ETA0+X*2theta
                       pV(x)= ETA*L(x)+(1-ETA)*G(x)

 ==> INPUT/OUTPUT OPTIONS:

 => Generate file *.PRF for plot
 => Output Integrated Intensities
 => Generate new input file *.PCR

 => X-Y type of data: 2theta/TOF/E(Kev) Intens sigma for pattern:  1
 => Plot pattern at each cycle
 => Wavelengths:  1.54056 1.54439
 => Alpha2/Alpha1 ratio:   0.5000
 => Cos(Monochromator angle)=   0.9100
 => Asymmetry correction for angles lower than   60.000 degrees
 => Absorption correction (AC), muR-eff =   0.0000  0.0000
 => Base of peaks: 2.0*HW*    8.00

 => Number of cycles:   10
 => Relaxation factors ==>    for coordinates:  1.00
 => for anisotropic temperature factors:  1.00
 => for halfwidth/strain/size parameters:  1.00
 => for lattice constants and propagation vectors:  1.00
 => EPS-value for convergence:    0.1

 => Excluded regions for Pattern#  1
    From     to
      1.0000     20.0000
    100.0000    160.0000

 => Number of Least-Squares parameters varied:    12

 =>--------------------------->
 =>------->  PATTERN number:  1
 =>--------------------------->
 => Global parameters and codes ==>
 => Zero-point:    -0.0499   31.0000
 => Background parameters and codes ==>
 => Origin of polynomial at 2theta/TOF/E(KeV):   40.000  
  632.71     -59.452     -10.166      0.0000      6.8460      0.0000    
       41.00       51.00       81.00        0.00       91.00        0.00
 => Displacement peak-shift parameter and code:     0.00    0.00
 => Transparency peak-shift parameter and code:     0.07   21.00

 => Reading Intensity data  =>>

 -> No recognizable heading in input data file X,Y,sigma
    First 6 lines are considered as COMMENTS (except for TSAMP keyword)
 -> COMMENT:   3.000    1643.000                                                                                                                 
 -> COMMENT:   3.020    1571.000                                                                                                                 
 -> COMMENT:   3.040    1569.000                                                                                                                 
 -> COMMENT:   3.060    1619.000                                                                                                                 
 -> COMMENT:   3.080    1554.000                                                                                                                 
 -> COMMENT:   3.100    1531.000                                                                                                                 
 ==> Angular range, step and number of points:
     2Thmin:       3.120000  2Thmax:     150.000000  Step:       0.020004  No. of points:   7345
 --------------------------------------------------------------------------------
 => Phase  No. 1
      O3 Y2                                                                 
 --------------------------------------------------------------------------------
 =>-------> Pattern#  1
 => Crystal Structure Refinement
 => The    7th profile function was selected for phase no.  1
 => Preferred orientation vector:   0.0000  0.0000  1.0000

 =>-------> Data for PHASE: 1
 => Number of atoms:    3
 => Number of distance  constraints:    0
 => Number of angle     constraints:    0

 => Symmetry information on space group: I a -3              
 -> The multiplicity of the general position is:  48
 -> The space group is Centric (-1 at origin)   
 -> Lattice type  I: { 000; 1/2 1/2 1/2 }+                         
 -> Reduced set of symmetry operators:

  No.  IT   Symmetry symbol    Rotation part     Associated Translation
   1: ( 1)   1            -->     ( x, y, z) + {  0.0000  0.0000  0.0000}
   2: ( 4)   2 ( x, 0, 0) -->     ( x,-y,-z) + {  0.5000  0.5000  0.0000}
   3: ( 3)   2 ( 0, y, 0) -->     (-x, y,-z) + {  0.0000  0.5000  0.5000}
   4: ( 2)   2 ( 0, 0, z) -->     (-x,-y, z) + {  0.5000  0.0000  0.5000}
   5: ( 9)  3- ( x, x, x) -->     ( y, z, x) + {  0.0000  0.0000  0.0000}
   6: (12)  3- (-x, x,-x) -->     (-y,-z, x) + {  0.5000  0.0000  0.5000}
   7: (11)  3- (-x,-x, x) -->     ( y,-z,-x) + {  0.5000  0.5000  0.0000}
   8: (10)  3- ( x,-x,-x) -->     (-y, z,-x) + {  0.0000  0.5000  0.5000}
   9: ( 5)  3+ ( x, x, x) -->     ( z, x, y) + {  0.0000  0.0000  0.0000}
  10: ( 8)  3+ (-x,-x, x) -->     (-z, x,-y) + {  0.0000  0.5000  0.5000}
  11: ( 7)  3+ ( x,-x,-x) -->     (-z,-x, y) + {  0.5000  0.0000  0.5000}
  12: ( 6)  3+ (-x, x,-x) -->     ( z,-x,-y) + {  0.5000  0.5000  0.0000}


        Information on Space Group: 
        --------------------------- 

 =>   Number of Space group: 206
 =>  Hermann-Mauguin Symbol: I a -3
 =>             Hall Symbol: -I 2b 2c 3
 =>            Setting Type: IT (Generated from Hermann-Mauguin symbol)
 =>          Crystal System: Cubic
 =>              Laue Class: m-3
 =>             Point Group: m-3
 =>         Bravais Lattice: I
 =>          Lattice Symbol: cI
 =>  Reduced Number of S.O.:  12
 =>    General multiplicity:  48
 =>          Centrosymmetry: Centric (-1 at origin)
 =>  Generators (exc. -1&L):   3
 =>         Asymmetric unit:  0.000 <= x <=  0.500
                              0.000 <= y <=  0.500
                              0.000 <= z <=  0.250

 => List of S.O. without inversion and lattice centring translations
 => SYMM(  1): x,y,z                               => SYMM(  2): x+1/2,-y+1/2,-z
 => SYMM(  3): -x,y+1/2,-z+1/2                     => SYMM(  4): -x+1/2,-y,z+1/2
 => SYMM(  5): y,z,x                               => SYMM(  6): -y+1/2,-z,x+1/2
 => SYMM(  7): y+1/2,-z+1/2,-x                     => SYMM(  8): -y,z+1/2,-x+1/2
 => SYMM(  9): z,x,y                               => SYMM( 10): -z,x+1/2,-y+1/2
 => SYMM( 11): -z+1/2,-x,y+1/2                     => SYMM( 12): z+1/2,-x+1/2,-y


 => Initial parameters ==>
 Atom    Ntyp                  X         Y         Z         B         occ.         in  fin  Spc  Mult
                             B11       B22       B33       B12       B13       B23
 Y1     Y                  0.25000   0.25000   0.25000   0.00000   0.16667           0    0    0    8
                 Codes:    0.00000   0.00000   0.00000   0.00000   0.00000
                 Betas:    0.00000   0.00000   0.00000   0.00000   0.00000   0.00000
                 Codes:    0.00000   0.00000   0.00000   0.00000   0.00000   0.00000
 Y2     Y                  0.96730   0.00000   0.25000   0.00000   0.50000           0    0    0   24
                 Codes:    0.00000   0.00000   0.00000   0.00000   0.00000
                 Betas:    0.00000   0.00000   0.00000   0.00000   0.00000   0.00000
                 Codes:    0.00000   0.00000   0.00000   0.00000   0.00000   0.00000
 O1     O                  0.39150   0.15380   0.38000   0.00000   1.00000           0    0    0   48
                 Codes:    0.00000   0.00000   0.00000   0.00000   0.00000
                 Betas:    0.00000   0.00000   0.00000   0.00000   0.00000   0.00000
                 Codes:    0.00000   0.00000   0.00000   0.00000   0.00000   0.00000

 => IT IS ASSUMED THAT THE FIRST GIVEN SITE IS FULLY OCCUPIED 
    OR THE FIRST AND SECOND ATOMS ARE IN THE SAME SITE WITH TOTAL FULL OCCUPATION
  (If this is not the case, change the order of atoms to obtain correct values for the content of the unit cell)
    The given occupation factors have been obtained mutiplying m/M by   1.0000
      -> Atom: Y   ,  Chemical element: Y   Atomic Mass:    88.9059
      -> Atom: Y   ,  Chemical element: Y   Atomic Mass:    88.9059
      -> Atom: O   ,  Chemical element: O   Atomic Mass:    15.9994
 => The given value of ATZ is       3613.05 the program has calculated:        3613.05
    The value of ATZ given in the input PCR file will be used for quantitative analysis
 => The chemical content of the unit cell is: 
       8.0000 Y    +  23.9995 Y    +  47.9990 O      
 => The normalized site occupation numbers in % are: 
     100.0000 Y1     :       99.9980 Y2     :       99.9980 O1       
 => The density (volumic mass) of the compound is:    5.032 g/cm3

 =>-------> PROFILE PARAMETERS FOR PATTERN:  1

 => Overall scale factor:   0.870420E-04
 => ETA (p-Voigt) OR M (Pearson VII):   0.0000
 => Overall temperature factor:      0.00000
 => Halfwidth U,V,W:      0.05062    -0.06092     0.02912
 => X and Y parameters:       0.0190      0.0000
 => Direct cell parameters:   10.6040  10.6040  10.6040  90.0000  90.0000  90.0000
 => Preferred orientation parameters:   1.0000  0.0000
 => Asymmetry parameters     :      0.00000     0.00000     0.00000     0.00000
 => Strain parameters        :      0.00000     0.00000     0.00000
 => Size   parameters        :      0.00000     0.00000
 => Further shape parameters (S_L and D_L):   0.00000   0.00000
    S_L is source width/detector distance
    D_L is detector width/detector distance

 ==> CODEWORDS FOR PROFILE PARAMETERS of PATTERN#  1

 => Overall scale factor:   11.000
 => ETA (p-Voigt) OR M (Pearson VII):    0.000
 => Overall temperature factor:    0.000
 => Halfwidth U,V,W:  111.000 101.000  71.000
 => X and Y parameters:    0.000   0.000
 => Direct cell parameters:   61.000  61.000  61.000   0.000   0.000   0.000
 => Preferred orientation parameters:    0.000   0.000
 => Asymmetry parameters     :    0.000 121.000   0.000   0.000
 => Strain parameters        :    0.000   0.000   0.000
 => Size   parameters        :    0.000   0.000

 => Cell constraints according to Laue symmetry: m-3  

        Metric information:
        -------------------

 => Direct cell parameters:

         a =      10.6040      b =      10.6040      c =      10.6040
     alpha =       90.000   beta =       90.000  gamma =       90.000
                        Direct Cell Volume =    1192.3629

 => Reciprocal cell parameters:

         a*=     0.094304      b*=     0.094304      c*=     0.094304
     alpha*=       90.000   beta*=       90.000  gamma*=       90.000
                    Reciprocal Cell Volume =   0.00083867

 => Direct and Reciprocal Metric Tensors:

                   GD                                       GR
    112.4447      0.0000      0.0000          0.008893    0.000000    0.000000
      0.0000    112.4447      0.0000          0.000000    0.008893    0.000000
      0.0000      0.0000    112.4447          0.000000    0.000000    0.008893

 =>  Cartesian frame: x // a; y is in the ab-plane; z is x ^ y   

     Crystal_to_Orthonormal_Matrix              Orthonormal_to_Crystal Matrix
              Cr_Orth_cel                               Orth_Cr_cel  
     10.6040      0.0000      0.0000          0.094304   -0.000000   -0.000000
      0.0000     10.6040      0.0000          0.000000    0.094304   -0.000000
      0.0000      0.0000     10.6040          0.000000    0.000000    0.094304

     Busing-Levy B-matrix: Hc=B.H            Inverse of the Busing-Levy B-matrix
                BL_M                                      BL_Minv  
    0.094304    0.000000    0.000000           10.6040     -0.0000     -0.0000
    0.000000    0.094304   -0.000000            0.0000     10.6040      0.0000
    0.000000    0.000000    0.094304            0.0000      0.0000     10.6040

 => Laue symmetry m-3   will be used to generate HKL for pattern#   1
 => Reflections generated between S(1/d)min:  0.0353 A-1 and S(1/d)max:  1.2594 A-1
 =>                                    dmax: 28.3647 A   and      dmin:  0.7941 A
 => The number of reflections generated is:    211
 => The max. scatt. variable (gen.ref.) is:       151.8906
 => Scattering coefficients from internal table


 => X-ray scattering coeff. (A1, B1, A2,...C, f(0), Z, Dfp,Dfpp)

 Y      17.7760   1.4029  10.2946  12.8006   5.7263   0.1256   3.2659 104.3540   1.9121  38.9749  39.0000  -0.3860   2.0250
 O       3.0485  13.2771   2.2868   5.7011   1.5463   0.3239   0.8670  32.9089   0.2508   7.9994   8.0000   0.0470   0.0320

     --------------------------------------------------------------
      SYMBOLIC NAMES AND INITIAL VALUES OF PARAMETERS TO BE VARIED:
     --------------------------------------------------------------

      ->  Parameter number    1   -> Symbolic Name:       Scale_ph1_pat1    0.87041997E-04
      ->  Parameter number    2   -> Symbolic Name:           SySin_pat1    0.65540001E-01
      ->  Parameter number    3   -> Symbolic Name:            Zero_pat1   -0.49950000E-01
      ->  Parameter number    4   -> Symbolic Name:           Bck_0_pat1     632.70801    
      ->  Parameter number    5   -> Symbolic Name:           Bck_1_pat1    -59.452000    
      ->  Parameter number    6   -> Symbolic Name:      Cell_A_ph1_pat1     10.603994    
      ->  Parameter number    7   -> Symbolic Name:      W-Cagl_ph1_pat1    0.29119000E-01
      ->  Parameter number    8   -> Symbolic Name:           Bck_2_pat1    -10.166000    
      ->  Parameter number    9   -> Symbolic Name:           Bck_4_pat1     6.8460002    
      ->  Parameter number   10   -> Symbolic Name:      V-Cagl_ph1_pat1   -0.60918000E-01
      ->  Parameter number   11   -> Symbolic Name:      U-Cagl_ph1_pat1    0.50616998E-01
      ->  Parameter number   12   -> Symbolic Name:       Asym2_ph1_pat1     0.0000000    
  
 
 => No optimization for routine tasks
 ++++++++++++++++++++++++++++++++++++++++++++++++++++++++++++++++++++++++++++++++++++++++++++++++++++++++++++++++++++++++

 => CYCLE No.:    1
 ---------------------------------------------------------------------------------------
 => Phase  1 Name: O3 Y2                                                                 
 ---------------------------------------------------------------------------------------
 => New parameters, shifts, and standard deviations

 Atom        x       dx      sx       y       dy      sy       z       dz      sz       B       dB      sB      occ.    docc.   socc.

 Y1       0.25000 0.00000 0.00000  0.25000 0.00000 0.00000  0.25000 0.00000 0.00000  0.00000 0.00000 0.00000  0.16667 0.00000 0.00000
 Y2       0.96730 0.00000 0.00000  0.00000 0.00000 0.00000  0.25000 0.00000 0.00000  0.00000 0.00000 0.00000  0.50000 0.00000 0.00000
 O1       0.39150 0.00000 0.00000  0.15380 0.00000 0.00000  0.38000 0.00000 0.00000  0.00000 0.00000 0.00000  1.00000 0.00000 0.00000

 Atom         B11      DB11      SB11       B22      DB22      SB22       B33      DB33      SB33
              B12      DB12      SB12       B13      DB13      SB13       B23      DB23      SB23
 Y1      0.000000  0.000000  0.000000  0.000000  0.000000  0.000000  0.000000  0.000000  0.000000
         0.000000  0.000000  0.000000  0.000000  0.000000  0.000000  0.000000  0.000000  0.000000
 Y2      0.000000  0.000000  0.000000  0.000000  0.000000  0.000000  0.000000  0.000000  0.000000
         0.000000  0.000000  0.000000  0.000000  0.000000  0.000000  0.000000  0.000000  0.000000
 O1      0.000000  0.000000  0.000000  0.000000  0.000000  0.000000  0.000000  0.000000  0.000000
         0.000000  0.000000  0.000000  0.000000  0.000000  0.000000  0.000000  0.000000  0.000000

 ==> PROFILE PARAMETERS FOR PATTERN#  1

 => Overall scale factor:      0.000087145     0.000000103     0.000000322
 => Eta(p-Voigt) or m(Pearson VII):   0.000000  0.000000  0.000000
 => Overall tem. factor:     0.000000    0.000000    0.000000
 => Halfwidth parameters: 
         0.050377   -0.000240    0.002242
        -0.060016    0.000902    0.002607
         0.028828   -0.000291    0.000694
 => Cell parameters: 
       10.603877   -0.000117    0.000144
       10.603877   -0.000117    0.000144
       10.603877   -0.000117    0.000144
       90.000000    0.000000    0.000000
       90.000000    0.000000    0.000000
       90.000000    0.000000    0.000000
 => Preferred orientation: 
         1.000000    0.000000    0.000000
         0.000000    0.000000    0.000000
 => Asymmetry parameters: 
         0.000000    0.000000    0.000000
         0.025486    0.025486    0.002384
         0.000000    0.000000    0.000000
         0.000000    0.000000    0.000000
 => X and Y parameters: 
         0.018961    0.000000    0.000000
         0.000000    0.000000    0.000000
 => Strain parameters: 
         0.000000    0.000000    0.000000
         0.000000    0.000000    0.000000
         0.000000    0.000000    0.000000
 => Size   parameters (G,L): 
         0.000000    0.000000    0.000000
         0.000000    0.000000    0.000000
 => Further shape parameters (S_L and D_L): 
       0.000000  0.000000  0.000000
       0.000000  0.000000  0.000000

 ==> GLOBAL PARAMETERS FOR PATTERN#  1


 => Zero-point:    -0.0543   -0.0044    0.0015
 => Background Polynomial Parameters ==>
       633.00     0.29627      3.4672    
      -59.468    -0.16243E-01  9.1039    
      -9.9337     0.23234      17.504    
       0.0000      0.0000      0.0000    
       6.6419    -0.20405      6.8682    
       0.0000      0.0000      0.0000    

 => Cos( theta)-shift parameter :   0.0000  0.0000  0.0000
 => Sin(2theta)-shift parameter :   0.0719  0.0064  0.0036

 ==> RELIABILITY FACTORS WITH ALL NON-EXCLUDED POINTS FOR PATTERN:  1

 => R-Factors:   9.01      13.6     Chi2:  22.3     DW-Stat.:  0.2633   Patt#:  1
 => Expected :            2.88                                1.9078
 => Deviance : 0.127E+06     Dev*:   31.72    
 => GoF-index:  4.7         Sqrt(Residual/N)
 => N-P+C:  3987

 =>    SumYdif       SumYobs      SumYcal      SumwYobsSQ     Residual    Condition
     0.4323E+06    0.4798E+07    0.4709E+07    0.4798E+07    0.8894E+05    0.3828E+18


 => Conventional Rietveld Rp,Rwp,Re and Chi2:   18.1      21.0      4.44      22.31    
 => (Values obtained using Ynet, but true sigma(y))
 =>  SumYnet, Sum(w Ynet**2):     0.2389E+07    0.2021E+07


 ==> RELIABILITY FACTORS FOR POINTS WITH BRAGG CONTRIBUTIONS FOR PATTERN:  1

 => R-Factors:   9.13      13.9     Chi2:  24.4     DW-Stat.:  0.2679   Patt#:
 => Expected :            2.80                                1.9031
 => Deviance : 0.125E+06     Dev*:   34.93    
 => GoF-index:  4.9         Sqrt(Residual/N)
 => N-P+C:  3580

 =>    SumYdif       SumYobs      SumYcal      SumwYobsSQ     Residual    Condition
     0.4159E+06    0.4554E+07    0.4452E+07    0.4554E+07    0.8741E+05    0.3828E+18


 => Conventional Rietveld Rp,Rwp,Re and Chi2:   17.3      20.8      4.21      24.42    
 => (Values obtained using Ynet, but true sigma(y))
 =>  SumYnet, Sum(w Ynet**2):     0.2402E+07    0.2019E+07


 => Global user-weigthed Chi2 (Bragg contrib.):   24.8    

 => ---------> Pattern#  1
 => Phase:  1
 =>    Bragg R-factor:  8.83    
 =>    RF-factor     :  4.59    
 ++++++++++++++++++++++++++++++++++++++++++++++++++++++++++++++++++++++++++++++++++++++++++++++++++++++++++++++++++++++++

 => CYCLE No.:    2
 ---------------------------------------------------------------------------------------
 => Phase  1 Name: O3 Y2                                                                 
 ---------------------------------------------------------------------------------------
 => New parameters, shifts, and standard deviations

 Atom        x       dx      sx       y       dy      sy       z       dz      sz       B       dB      sB      occ.    docc.   socc.

 Y1       0.25000 0.00000 0.00000  0.25000 0.00000 0.00000  0.25000 0.00000 0.00000  0.00000 0.00000 0.00000  0.16667 0.00000 0.00000
 Y2       0.96730 0.00000 0.00000  0.00000 0.00000 0.00000  0.25000 0.00000 0.00000  0.00000 0.00000 0.00000  0.50000 0.00000 0.00000
 O1       0.39150 0.00000 0.00000  0.15380 0.00000 0.00000  0.38000 0.00000 0.00000  0.00000 0.00000 0.00000  1.00000 0.00000 0.00000

 Atom         B11      DB11      SB11       B22      DB22      SB22       B33      DB33      SB33
              B12      DB12      SB12       B13      DB13      SB13       B23      DB23      SB23
 Y1      0.000000  0.000000  0.000000  0.000000  0.000000  0.000000  0.000000  0.000000  0.000000
         0.000000  0.000000  0.000000  0.000000  0.000000  0.000000  0.000000  0.000000  0.000000
 Y2      0.000000  0.000000  0.000000  0.000000  0.000000  0.000000  0.000000  0.000000  0.000000
         0.000000  0.000000  0.000000  0.000000  0.000000  0.000000  0.000000  0.000000  0.000000
 O1      0.000000  0.000000  0.000000  0.000000  0.000000  0.000000  0.000000  0.000000  0.000000
         0.000000  0.000000  0.000000  0.000000  0.000000  0.000000  0.000000  0.000000  0.000000

 ==> PROFILE PARAMETERS FOR PATTERN#  1

 => Overall scale factor:      0.000087155     0.000000011     0.000000327
 => Eta(p-Voigt) or m(Pearson VII):   0.000000  0.000000  0.000000
 => Overall tem. factor:     0.000000    0.000000    0.000000
 => Halfwidth parameters: 
         0.050369   -0.000007    0.002302
        -0.060105   -0.000089    0.002670
         0.028689   -0.000139    0.000707
 => Cell parameters: 
       10.603826   -0.000051    0.000148
       10.603826   -0.000051    0.000148
       10.603826   -0.000051    0.000148
       90.000000    0.000000    0.000000
       90.000000    0.000000    0.000000
       90.000000    0.000000    0.000000
 => Preferred orientation: 
         1.000000    0.000000    0.000000
         0.000000    0.000000    0.000000
 => Asymmetry parameters: 
         0.000000    0.000000    0.000000
         0.025583    0.000097    0.002420
         0.000000    0.000000    0.000000
         0.000000    0.000000    0.000000
 => X and Y parameters: 
         0.018961    0.000000    0.000000
         0.000000    0.000000    0.000000
 => Strain parameters: 
         0.000000    0.000000    0.000000
         0.000000    0.000000    0.000000
         0.000000    0.000000    0.000000
 => Size   parameters (G,L): 
         0.000000    0.000000    0.000000
         0.000000    0.000000    0.000000
 => Further shape parameters (S_L and D_L): 
       0.000000  0.000000  0.000000
       0.000000  0.000000  0.000000

 ==> GLOBAL PARAMETERS FOR PATTERN#  1


 => Zero-point:    -0.0566   -0.0022    0.0015
 => Background Polynomial Parameters ==>
       632.97    -0.36588E-01  3.5256    
      -59.501    -0.32355E-01  9.2572    
      -9.8116     0.12205      17.798    
       0.0000      0.0000      0.0000    
       6.4935    -0.14845      6.9839    
       0.0000      0.0000      0.0000    

 => Cos( theta)-shift parameter :   0.0000  0.0000  0.0000
 => Sin(2theta)-shift parameter :   0.0721  0.0001  0.0037

 ==> RELIABILITY FACTORS WITH ALL NON-EXCLUDED POINTS FOR PATTERN:  1

 => R-Factors:   9.21      13.8     Chi2:  23.1     DW-Stat.:  0.2505   Patt#:  1
 => Expected :            2.88                                1.9078
 => Deviance : 0.128E+06     Dev*:   32.14    
 => GoF-index:  4.8         Sqrt(Residual/N)
 => N-P+C:  3987

 =>    SumYdif       SumYobs      SumYcal      SumwYobsSQ     Residual    Condition
     0.4421E+06    0.4798E+07    0.4713E+07    0.4798E+07    0.9195E+05    0.3786E+18


 => Conventional Rietveld Rp,Rwp,Re and Chi2:   18.5      21.3      4.44      23.06    
 => (Values obtained using Ynet, but true sigma(y))
 =>  SumYnet, Sum(w Ynet**2):     0.2388E+07    0.2020E+07


 ==> RELIABILITY FACTORS FOR POINTS WITH BRAGG CONTRIBUTIONS FOR PATTERN:  1

 => R-Factors:   9.35      14.1     Chi2:  25.3     DW-Stat.:  0.2548   Patt#:
 => Expected :            2.80                                1.9031
 => Deviance : 0.127E+06     Dev*:   35.39    
 => GoF-index:  5.0         Sqrt(Residual/N)
 => N-P+C:  3580

 =>    SumYdif       SumYobs      SumYcal      SumwYobsSQ     Residual    Condition
     0.4256E+06    0.4554E+07    0.4456E+07    0.4554E+07    0.9041E+05    0.3786E+18


 => Conventional Rietveld Rp,Rwp,Re and Chi2:   17.7      21.2      4.21      25.25    
 => (Values obtained using Ynet, but true sigma(y))
 =>  SumYnet, Sum(w Ynet**2):     0.2401E+07    0.2019E+07


 => Global user-weigthed Chi2 (Bragg contrib.):   25.7    

 => ---------> Pattern#  1
 => Phase:  1
 =>    Bragg R-factor:  8.94    
 =>    RF-factor     :  4.68    
 ++++++++++++++++++++++++++++++++++++++++++++++++++++++++++++++++++++++++++++++++++++++++++++++++++++++++++++++++++++++++

 => CYCLE No.:    3
 ---------------------------------------------------------------------------------------
 => Phase  1 Name: O3 Y2                                                                 
 ---------------------------------------------------------------------------------------
 => New parameters, shifts, and standard deviations

 Atom        x       dx      sx       y       dy      sy       z       dz      sz       B       dB      sB      occ.    docc.   socc.

 Y1       0.25000 0.00000 0.00000  0.25000 0.00000 0.00000  0.25000 0.00000 0.00000  0.00000 0.00000 0.00000  0.16667 0.00000 0.00000
 Y2       0.96730 0.00000 0.00000  0.00000 0.00000 0.00000  0.25000 0.00000 0.00000  0.00000 0.00000 0.00000  0.50000 0.00000 0.00000
 O1       0.39150 0.00000 0.00000  0.15380 0.00000 0.00000  0.38000 0.00000 0.00000  0.00000 0.00000 0.00000  1.00000 0.00000 0.00000

 Atom         B11      DB11      SB11       B22      DB22      SB22       B33      DB33      SB33
              B12      DB12      SB12       B13      DB13      SB13       B23      DB23      SB23
 Y1      0.000000  0.000000  0.000000  0.000000  0.000000  0.000000  0.000000  0.000000  0.000000
         0.000000  0.000000  0.000000  0.000000  0.000000  0.000000  0.000000  0.000000  0.000000
 Y2      0.000000  0.000000  0.000000  0.000000  0.000000  0.000000  0.000000  0.000000  0.000000
         0.000000  0.000000  0.000000  0.000000  0.000000  0.000000  0.000000  0.000000  0.000000
 O1      0.000000  0.000000  0.000000  0.000000  0.000000  0.000000  0.000000  0.000000  0.000000
         0.000000  0.000000  0.000000  0.000000  0.000000  0.000000  0.000000  0.000000  0.000000

 ==> PROFILE PARAMETERS FOR PATTERN#  1

 => Overall scale factor:      0.000087198     0.000000043     0.000000318
 => Eta(p-Voigt) or m(Pearson VII):   0.000000  0.000000  0.000000
 => Overall tem. factor:     0.000000    0.000000    0.000000
 => Halfwidth parameters: 
         0.050558    0.000188    0.002206
        -0.060503   -0.000399    0.002559
         0.028676   -0.000012    0.000680
 => Cell parameters: 
       10.603787   -0.000038    0.000142
       10.603787   -0.000038    0.000142
       10.603787   -0.000038    0.000142
       90.000000    0.000000    0.000000
       90.000000    0.000000    0.000000
       90.000000    0.000000    0.000000
 => Preferred orientation: 
         1.000000    0.000000    0.000000
         0.000000    0.000000    0.000000
 => Asymmetry parameters: 
         0.000000    0.000000    0.000000
         0.029753    0.004170    0.002343
         0.000000    0.000000    0.000000
         0.000000    0.000000    0.000000
 => X and Y parameters: 
         0.018961    0.000000    0.000000
         0.000000    0.000000    0.000000
 => Strain parameters: 
         0.000000    0.000000    0.000000
         0.000000    0.000000    0.000000
         0.000000    0.000000    0.000000
 => Size   parameters (G,L): 
         0.000000    0.000000    0.000000
         0.000000    0.000000    0.000000
 => Further shape parameters (S_L and D_L): 
       0.000000  0.000000  0.000000
       0.000000  0.000000  0.000000

 ==> GLOBAL PARAMETERS FOR PATTERN#  1


 => Zero-point:    -0.0584   -0.0019    0.0015
 => Background Polynomial Parameters ==>
       632.94    -0.28933E-01  3.4209    
      -59.527    -0.26547E-01  8.9824    
      -9.7129     0.98657E-01  17.271    
       0.0000      0.0000      0.0000    
       6.3965    -0.96997E-01  6.7769    
       0.0000      0.0000      0.0000    

 => Cos( theta)-shift parameter :   0.0000  0.0000  0.0000
 => Sin(2theta)-shift parameter :   0.0734  0.0013  0.0036

 ==> RELIABILITY FACTORS WITH ALL NON-EXCLUDED POINTS FOR PATTERN:  1

 => R-Factors:   8.72      13.4     Chi2:  21.7     DW-Stat.:  0.2450   Patt#:  1
 => Expected :            2.88                                1.9078
 => Deviance : 0.123E+06     Dev*:   30.88    
 => GoF-index:  4.7         Sqrt(Residual/N)
 => N-P+C:  3987

 =>    SumYdif       SumYobs      SumYcal      SumwYobsSQ     Residual    Condition
     0.4184E+06    0.4798E+07    0.4712E+07    0.4798E+07    0.8658E+05    0.3853E+18


 => Conventional Rietveld Rp,Rwp,Re and Chi2:   17.5      20.7      4.44      21.72    
 => (Values obtained using Ynet, but true sigma(y))
 =>  SumYnet, Sum(w Ynet**2):     0.2389E+07    0.2021E+07


 ==> RELIABILITY FACTORS FOR POINTS WITH BRAGG CONTRIBUTIONS FOR PATTERN:  1

 => R-Factors:   8.82      13.7     Chi2:  23.8     DW-Stat.:  0.2495   Patt#:
 => Expected :            2.80                                1.9031
 => Deviance : 0.122E+06     Dev*:   33.98    
 => GoF-index:  4.9         Sqrt(Residual/N)
 => N-P+C:  3580

 =>    SumYdif       SumYobs      SumYcal      SumwYobsSQ     Residual    Condition
     0.4019E+06    0.4554E+07    0.4455E+07    0.4554E+07    0.8504E+05    0.3853E+18


 => Conventional Rietveld Rp,Rwp,Re and Chi2:   16.7      20.5      4.21      23.75    
 => (Values obtained using Ynet, but true sigma(y))
 =>  SumYnet, Sum(w Ynet**2):     0.2402E+07    0.2019E+07


 => Global user-weigthed Chi2 (Bragg contrib.):   24.2    

 => ---------> Pattern#  1
 => Phase:  1
 =>    Bragg R-factor:  8.68    
 =>    RF-factor     :  4.62    
 ++++++++++++++++++++++++++++++++++++++++++++++++++++++++++++++++++++++++++++++++++++++++++++++++++++++++++++++++++++++++

 => CYCLE No.:    4
 ---------------------------------------------------------------------------------------
 => Phase  1 Name: O3 Y2                                                                 
 ---------------------------------------------------------------------------------------
 => New parameters, shifts, and standard deviations

 Atom        x       dx      sx       y       dy      sy       z       dz      sz       B       dB      sB      occ.    docc.   socc.

 Y1       0.25000 0.00000 0.00000  0.25000 0.00000 0.00000  0.25000 0.00000 0.00000  0.00000 0.00000 0.00000  0.16667 0.00000 0.00000
 Y2       0.96730 0.00000 0.00000  0.00000 0.00000 0.00000  0.25000 0.00000 0.00000  0.00000 0.00000 0.00000  0.50000 0.00000 0.00000
 O1       0.39150 0.00000 0.00000  0.15380 0.00000 0.00000  0.38000 0.00000 0.00000  0.00000 0.00000 0.00000  1.00000 0.00000 0.00000

 Atom         B11      DB11      SB11       B22      DB22      SB22       B33      DB33      SB33
              B12      DB12      SB12       B13      DB13      SB13       B23      DB23      SB23
 Y1      0.000000  0.000000  0.000000  0.000000  0.000000  0.000000  0.000000  0.000000  0.000000
         0.000000  0.000000  0.000000  0.000000  0.000000  0.000000  0.000000  0.000000  0.000000
 Y2      0.000000  0.000000  0.000000  0.000000  0.000000  0.000000  0.000000  0.000000  0.000000
         0.000000  0.000000  0.000000  0.000000  0.000000  0.000000  0.000000  0.000000  0.000000
 O1      0.000000  0.000000  0.000000  0.000000  0.000000  0.000000  0.000000  0.000000  0.000000
         0.000000  0.000000  0.000000  0.000000  0.000000  0.000000  0.000000  0.000000  0.000000

 ==> PROFILE PARAMETERS FOR PATTERN#  1

 => Overall scale factor:      0.000087215     0.000000017     0.000000316
 => Eta(p-Voigt) or m(Pearson VII):   0.000000  0.000000  0.000000
 => Overall tem. factor:     0.000000    0.000000    0.000000
 => Halfwidth parameters: 
         0.050804    0.000246    0.002169
        -0.060902   -0.000399    0.002517
         0.028777    0.000101    0.000671
 => Cell parameters: 
       10.603767   -0.000020    0.000140
       10.603767   -0.000020    0.000140
       10.603767   -0.000020    0.000140
       90.000000    0.000000    0.000000
       90.000000    0.000000    0.000000
       90.000000    0.000000    0.000000
 => Preferred orientation: 
         1.000000    0.000000    0.000000
         0.000000    0.000000    0.000000
 => Asymmetry parameters: 
         0.000000    0.000000    0.000000
         0.031505    0.001753    0.002325
         0.000000    0.000000    0.000000
         0.000000    0.000000    0.000000
 => X and Y parameters: 
         0.018961    0.000000    0.000000
         0.000000    0.000000    0.000000
 => Strain parameters: 
         0.000000    0.000000    0.000000
         0.000000    0.000000    0.000000
         0.000000    0.000000    0.000000
 => Size   parameters (G,L): 
         0.000000    0.000000    0.000000
         0.000000    0.000000    0.000000
 => Further shape parameters (S_L and D_L): 
       0.000000  0.000000  0.000000
       0.000000  0.000000  0.000000

 ==> GLOBAL PARAMETERS FOR PATTERN#  1


 => Zero-point:    -0.0597   -0.0013    0.0015
 => Background Polynomial Parameters ==>
       632.95     0.10232E-01  3.4014    
      -59.528    -0.76653E-03  8.9312    
      -9.6545     0.58496E-01  17.173    
       0.0000      0.0000      0.0000    
       6.3255    -0.70980E-01  6.7385    
       0.0000      0.0000      0.0000    

 => Cos( theta)-shift parameter :   0.0000  0.0000  0.0000
 => Sin(2theta)-shift parameter :   0.0740  0.0006  0.0035

 ==> RELIABILITY FACTORS WITH ALL NON-EXCLUDED POINTS FOR PATTERN:  1

 => R-Factors:   8.63      13.4     Chi2:  21.5     DW-Stat.:  0.2387   Patt#:  1
 => Expected :            2.88                                1.9078
 => Deviance : 0.122E+06     Dev*:   30.67    
 => GoF-index:  4.6         Sqrt(Residual/N)
 => N-P+C:  3987

 =>    SumYdif       SumYobs      SumYcal      SumwYobsSQ     Residual    Condition
     0.4143E+06    0.4798E+07    0.4713E+07    0.4798E+07    0.8561E+05    0.3921E+18


 => Conventional Rietveld Rp,Rwp,Re and Chi2:   17.3      20.6      4.44      21.47    
 => (Values obtained using Ynet, but true sigma(y))
 =>  SumYnet, Sum(w Ynet**2):     0.2389E+07    0.2021E+07


 ==> RELIABILITY FACTORS FOR POINTS WITH BRAGG CONTRIBUTIONS FOR PATTERN:  1

 => R-Factors:   8.74      13.6     Chi2:  23.5     DW-Stat.:  0.2431   Patt#:
 => Expected :            2.80                                1.9031
 => Deviance : 0.121E+06     Dev*:   33.76    
 => GoF-index:  4.8         Sqrt(Residual/N)
 => N-P+C:  3580

 =>    SumYdif       SumYobs      SumYcal      SumwYobsSQ     Residual    Condition
     0.3978E+06    0.4554E+07    0.4456E+07    0.4554E+07    0.8406E+05    0.3921E+18


 => Conventional Rietveld Rp,Rwp,Re and Chi2:   16.6      20.4      4.21      23.48    
 => (Values obtained using Ynet, but true sigma(y))
 =>  SumYnet, Sum(w Ynet**2):     0.2402E+07    0.2019E+07


 => Global user-weigthed Chi2 (Bragg contrib.):   23.9    

 => ---------> Pattern#  1
 => Phase:  1
 =>    Bragg R-factor:  8.60    
 =>    RF-factor     :  4.60    
 ++++++++++++++++++++++++++++++++++++++++++++++++++++++++++++++++++++++++++++++++++++++++++++++++++++++++++++++++++++++++

 => CYCLE No.:    5
 ---------------------------------------------------------------------------------------
 => Phase  1 Name: O3 Y2                                                                 
 ---------------------------------------------------------------------------------------
 => New parameters, shifts, and standard deviations

 Atom        x       dx      sx       y       dy      sy       z       dz      sz       B       dB      sB      occ.    docc.   socc.

 Y1       0.25000 0.00000 0.00000  0.25000 0.00000 0.00000  0.25000 0.00000 0.00000  0.00000 0.00000 0.00000  0.16667 0.00000 0.00000
 Y2       0.96730 0.00000 0.00000  0.00000 0.00000 0.00000  0.25000 0.00000 0.00000  0.00000 0.00000 0.00000  0.50000 0.00000 0.00000
 O1       0.39150 0.00000 0.00000  0.15380 0.00000 0.00000  0.38000 0.00000 0.00000  0.00000 0.00000 0.00000  1.00000 0.00000 0.00000

 Atom         B11      DB11      SB11       B22      DB22      SB22       B33      DB33      SB33
              B12      DB12      SB12       B13      DB13      SB13       B23      DB23      SB23
 Y1      0.000000  0.000000  0.000000  0.000000  0.000000  0.000000  0.000000  0.000000  0.000000
         0.000000  0.000000  0.000000  0.000000  0.000000  0.000000  0.000000  0.000000  0.000000
 Y2      0.000000  0.000000  0.000000  0.000000  0.000000  0.000000  0.000000  0.000000  0.000000
         0.000000  0.000000  0.000000  0.000000  0.000000  0.000000  0.000000  0.000000  0.000000
 O1      0.000000  0.000000  0.000000  0.000000  0.000000  0.000000  0.000000  0.000000  0.000000
         0.000000  0.000000  0.000000  0.000000  0.000000  0.000000  0.000000  0.000000  0.000000

 ==> PROFILE PARAMETERS FOR PATTERN#  1

 => Overall scale factor:      0.000087239     0.000000023     0.000000314
 => Eta(p-Voigt) or m(Pearson VII):   0.000000  0.000000  0.000000
 => Overall tem. factor:     0.000000    0.000000    0.000000
 => Halfwidth parameters: 
         0.051022    0.000218    0.002150
        -0.061284   -0.000382    0.002497
         0.028926    0.000149    0.000666
 => Cell parameters: 
       10.603754   -0.000013    0.000139
       10.603754   -0.000013    0.000139
       10.603754   -0.000013    0.000139
       90.000000    0.000000    0.000000
       90.000000    0.000000    0.000000
       90.000000    0.000000    0.000000
 => Preferred orientation: 
         1.000000    0.000000    0.000000
         0.000000    0.000000    0.000000
 => Asymmetry parameters: 
         0.000000    0.000000    0.000000
         0.033002    0.001497    0.002307
         0.000000    0.000000    0.000000
         0.000000    0.000000    0.000000
 => X and Y parameters: 
         0.018961    0.000000    0.000000
         0.000000    0.000000    0.000000
 => Strain parameters: 
         0.000000    0.000000    0.000000
         0.000000    0.000000    0.000000
         0.000000    0.000000    0.000000
 => Size   parameters (G,L): 
         0.000000    0.000000    0.000000
         0.000000    0.000000    0.000000
 => Further shape parameters (S_L and D_L): 
       0.000000  0.000000  0.000000
       0.000000  0.000000  0.000000

 ==> GLOBAL PARAMETERS FOR PATTERN#  1


 => Zero-point:    -0.0606   -0.0009    0.0015
 => Background Polynomial Parameters ==>
       632.92    -0.25651E-01  3.3806    
      -59.525     0.27776E-02  8.8765    
      -9.5803     0.74198E-01  17.068    
       0.0000      0.0000      0.0000    
       6.2699    -0.55622E-01  6.6973    
       0.0000      0.0000      0.0000    

 => Cos( theta)-shift parameter :   0.0000  0.0000  0.0000
 => Sin(2theta)-shift parameter :   0.0746  0.0005  0.0035

 ==> RELIABILITY FACTORS WITH ALL NON-EXCLUDED POINTS FOR PATTERN:  1

 => R-Factors:   8.57      13.3     Chi2:  21.2     DW-Stat.:  0.2365   Patt#:  1
