Repository: DataForgeSci/RAPID

#autofp readme file

AutoFP
Website http://physiworld.sinaapp.com/autofp.html

Program entry
		autofp.py

How to compile *.msi for Windows ?
		run make.bat to creat autofp.msi

File: autofp-1.3.5/example/Y2O3_demo/tmp/step=21.out (part 1 of 2)


        **********************************************************
        ** PROGRAM FullProf.2k (Version 5.90 - Dec2016-ILL JRC) **
        **********************************************************
                       M U L T I -- P A T T E R N                 
            Rietveld, Profile Matching & Integrated Intensity     
                 Refinement of X-ray and/or Neutron Data


    Date: 10/06/2024  Time: 18:54:05.264                              

 => PCR file code: Y2O3
 => DAT file code: Y2O3.dat             -> Relative contribution: 1.0000                                                            

 ==> CONDITIONS OF THIS RUN FOR PATTERN No.:  1

 => Global Refinement of X-ray powder diffraction data                                                                              
 => Global Refinement of X-ray powder diffraction data                                                                              
    Bragg-Brentano(X-rays) or Debye-Scherrer geometry(Neutrons)
 => Title:   O3 Y2

 => Number of phases:    1
 => Number of excluded regions:    2
 => Number of scattering factors supplied:    0
 => March-Dollase model for preferred orientation
 => Conventional weights: w=1.0/Variance(yobs)
 => Asymmetry correction as in J.Appl.Cryst. 26,128(1993)
 => Background refined by polynomial function
 => The    5th default profile function was selected
 => Pseudo-Voigt function (ETA variable)
                 X-parameter correspond to: ETA=ETA0+X*2theta
                       pV(x)= ETA*L(x)+(1-ETA)*G(x)

 ==> INPUT/OUTPUT OPTIONS:

 => Generate file *.PRF for plot
 => Output Integrated Intensities
 => Generate new input file *.PCR

 => X-Y type of data: 2theta/TOF/E(Kev) Intens sigma for pattern:  1
 => Plot pattern at each cycle
 => Wavelengths:  1.54056 1.54439
 => Alpha2/Alpha1 ratio:   0.5000
 => Cos(Monochromator angle)=   0.9100
 => Asymmetry correction for angles lower than   60.000 degrees
 => Absorption correction (AC), muR-eff =   0.0000  0.0000
 => Base of peaks: 2.0*HW*    8.00

 => Number of cycles:   10
 => Relaxation factors ==>    for coordinates:  1.00
 => for anisotropic temperature factors:  1.00
 => for halfwidth/strain/size parameters:  1.00
 => for lattice constants and propagation vectors:  1.00
 => EPS-value for convergence:    0.1

 => Excluded regions for Pattern#  1
    From     to
      1.0000     20.0000
    100.0000    160.0000

 => Number of Least-Squares parameters varied:    13

 =>--------------------------->
 =>------->  PATTERN number:  1
 =>--------------------------->
 => Global parameters and codes ==>
 => Zero-point:    -0.0627   31.0000
 => Background parameters and codes ==>
 => Origin of polynomial at 2theta/TOF/E(KeV):   40.000  
  632.70     -59.519     -9.3150      0.0000      6.1150      0.0000    
       41.00       51.00       81.00        0.00       91.00        0.00
 => Displacement peak-shift parameter and code:     0.00    0.00
 => Transparency peak-shift parameter and code:     0.08   21.00

 => Reading Intensity data  =>>

 -> No recognizable heading in input data file X,Y,sigma
    First 6 lines are considered as COMMENTS (except for TSAMP keyword)
 -> COMMENT:   3.000    1643.000                                                                                                                 
 -> COMMENT:   3.020    1571.000                                                                                                                 
 -> COMMENT:   3.040    1569.000                                                                                                                 
 -> COMMENT:   3.060    1619.000                                                                                                                 
 -> COMMENT:   3.080    1554.000                                                                                                                 
 -> COMMENT:   3.100    1531.000                                                                                                                 
 ==> Angular range, step and number of points:
     2Thmin:       3.120000  2Thmax:     150.000000  Step:       0.020004  No. of points:   7345
 --------------------------------------------------------------------------------
 => Phase  No. 1
      O3 Y2                                                                 
 --------------------------------------------------------------------------------
 =>-------> Pattern#  1
 => Crystal Structure Refinement
 => The    7th profile function was selected for phase no.  1
 => Preferred orientation vector:   0.0000  0.0000  1.0000

 =>-------> Data for PHASE: 1
 => Number of atoms:    3
 => Number of distance  constraints:    0
 => Number of angle     constraints:    0

 => Symmetry information on space group: I a -3              
 -> The multiplicity of the general position is:  48
 -> The space group is Centric (-1 at origin)   
 -> Lattice type  I: { 000; 1/2 1/2 1/2 }+                         
 -> Reduced set of symmetry operators:

  No.  IT   Symmetry symbol    Rotation part     Associated Translation
   1: ( 1)   1            -->     ( x, y, z) + {  0.0000  0.0000  0.0000}
   2: ( 4)   2 ( x, 0, 0) -->     ( x,-y,-z) + {  0.5000  0.5000  0.0000}
   3: ( 3)   2 ( 0, y, 0) -->     (-x, y,-z) + {  0.0000  0.5000  0.5000}
   4: ( 2)   2 ( 0, 0, z) -->     (-x,-y, z) + {  0.5000  0.0000  0.5000}
   5: ( 9)  3- ( x, x, x) -->     ( y, z, x) + {  0.0000  0.0000  0.0000}
   6: (12)  3- (-x, x,-x) -->     (-y,-z, x) + {  0.5000  0.0000  0.5000}
   7: (11)  3- (-x,-x, x) -->     ( y,-z,-x) + {  0.5000  0.5000  0.0000}
   8: (10)  3- ( x,-x,-x) -->     (-y, z,-x) + {  0.0000  0.5000  0.5000}
   9: ( 5)  3+ ( x, x, x) -->     ( z, x, y) + {  0.0000  0.0000  0.0000}
  10: ( 8)  3+ (-x,-x, x) -->     (-z, x,-y) + {  0.0000  0.5000  0.5000}
  11: ( 7)  3+ ( x,-x,-x) -->     (-z,-x, y) + {  0.5000  0.0000  0.5000}
  12: ( 6)  3+ (-x, x,-x) -->     ( z,-x,-y) + {  0.5000  0.5000  0.0000}


        Information on Space Group: 
        --------------------------- 

 =>   Number of Space group: 206
 =>  Hermann-Mauguin Symbol: I a -3
 =>             Hall Symbol: -I 2b 2c 3
 =>            Setting Type: IT (Generated from Hermann-Mauguin symbol)
 =>          Crystal System: Cubic
 =>              Laue Class: m-3
 =>             Point Group: m-3
 =>         Bravais Lattice: I
 =>          Lattice Symbol: cI
 =>  Reduced Number of S.O.:  12
 =>    General multiplicity:  48
 =>          Centrosymmetry: Centric (-1 at origin)
 =>  Generators (exc. -1&L):   3
 =>         Asymmetric unit:  0.000 <= x <=  0.500
                              0.000 <= y <=  0.500
                              0.000 <= z <=  0.250

 => List of S.O. without inversion and lattice centring translations
 => SYMM(  1): x,y,z                               => SYMM(  2): x+1/2,-y+1/2,-z
 => SYMM(  3): -x,y+1/2,-z+1/2                     => SYMM(  4): -x+1/2,-y,z+1/2
 => SYMM(  5): y,z,x                               => SYMM(  6): -y+1/2,-z,x+1/2
 => SYMM(  7): y+1/2,-z+1/2,-x                     => SYMM(  8): -y,z+1/2,-x+1/2
 => SYMM(  9): z,x,y                               => SYMM( 10): -z,x+1/2,-y+1/2
 => SYMM( 11): -z+1/2,-x,y+1/2                     => SYMM( 12): z+1/2,-x+1/2,-y


 => Initial parameters ==>
 Atom    Ntyp                  X         Y         Z         B         occ.         in  fin  Spc  Mult
                             B11       B22       B33       B12       B13       B23
 Y1     Y                  0.25000   0.25000   0.25000   0.00000   0.16667           0    0    0    8
                 Codes:    0.00000   0.00000   0.00000   0.00000   0.00000
                 Betas:    0.00000   0.00000   0.00000   0.00000   0.00000   0.00000
                 Codes:    0.00000   0.00000   0.00000   0.00000   0.00000   0.00000
 Y2     Y                  0.96730   0.00000   0.25000   0.00000   0.50000           0    0    0   24
                 Codes:    0.00000   0.00000   0.00000   0.00000   0.00000
                 Betas:    0.00000   0.00000   0.00000   0.00000   0.00000   0.00000
                 Codes:    0.00000   0.00000   0.00000   0.00000   0.00000   0.00000
 O1     O                  0.39150   0.15380   0.38000   0.00000   1.00000           0    0    0   48
                 Codes:    0.00000   0.00000   0.00000   0.00000   0.00000
                 Betas:    0.00000   0.00000   0.00000   0.00000   0.00000   0.00000
                 Codes:    0.00000   0.00000   0.00000   0.00000   0.00000   0.00000

 => IT IS ASSUMED THAT THE FIRST GIVEN SITE IS FULLY OCCUPIED 
    OR THE FIRST AND SECOND ATOMS ARE IN THE SAME SITE WITH TOTAL FULL OCCUPATION
  (If this is not the case, change the order of atoms to obtain correct values for the content of the unit cell)
    The given occupation factors have been obtained mutiplying m/M by   1.0000
      -> Atom: Y   ,  Chemical element: Y   Atomic Mass:    88.9059
      -> Atom: Y   ,  Chemical element: Y   Atomic Mass:    88.9059
      -> Atom: O   ,  Chemical element: O   Atomic Mass:    15.9994
 => The given value of ATZ is       3613.05 the program has calculated:        3613.05
    The value of ATZ given in the input PCR file will be used for quantitative analysis
 => The chemical content of the unit cell is: 
       8.0000 Y    +  23.9995 Y    +  47.9990 O      
 => The normalized site occupation numbers in % are: 
     100.0000 Y1     :       99.9980 Y2     :       99.9980 O1       
 => The density (volumic mass) of the compound is:    5.032 g/cm3

 =>-------> PROFILE PARAMETERS FOR PATTERN:  1

 => Overall scale factor:   0.873010E-04
 => ETA (p-Voigt) OR M (Pearson VII):   0.0000
 => Overall temperature factor:      0.00000
 => Halfwidth U,V,W:      0.05158    -0.06233     0.02940
 => X and Y parameters:       0.0190      0.0000
 => Direct cell parameters:   10.6037  10.6037  10.6037  90.0000  90.0000  90.0000
 => Preferred orientation parameters:   1.0000  0.0000
 => Asymmetry parameters     :      0.00000     0.03615     0.00000     0.00000
 => Strain parameters        :      0.00000     0.00000     0.00000
 => Size   parameters        :      0.00000     0.00000
 => Further shape parameters (S_L and D_L):   0.00000   0.00000
    S_L is source width/detector distance
    D_L is detector width/detector distance

 ==> CODEWORDS FOR PROFILE PARAMETERS of PATTERN#  1

 => Overall scale factor:   11.000
 => ETA (p-Voigt) OR M (Pearson VII):    0.000
 => Overall temperature factor:    0.000
 => Halfwidth U,V,W:  111.000 101.000  71.000
 => X and Y parameters:    0.000   0.000
 => Direct cell parameters:   61.000  61.000  61.000   0.000   0.000   0.000
 => Preferred orientation parameters:    0.000   0.000
 => Asymmetry parameters     :    0.000 121.000   0.000 131.000
 => Strain parameters        :    0.000   0.000   0.000
 => Size   parameters        :    0.000   0.000

 => Cell constraints according to Laue symmetry: m-3  

        Metric information:
        -------------------

 => Direct cell parameters:

         a =      10.6037      b =      10.6037      c =      10.6037
     alpha =       90.000   beta =       90.000  gamma =       90.000
                        Direct Cell Volume =    1192.2744

 => Reciprocal cell parameters:

         a*=     0.094306      b*=     0.094306      c*=     0.094306
     alpha*=       90.000   beta*=       90.000  gamma*=       90.000
                    Reciprocal Cell Volume =   0.00083873

 => Direct and Reciprocal Metric Tensors:

                   GD                                       GR
    112.4391      0.0000      0.0000          0.008894    0.000000    0.000000
      0.0000    112.4391      0.0000          0.000000    0.008894    0.000000
      0.0000      0.0000    112.4391          0.000000    0.000000    0.008894

 =>  Cartesian frame: x // a; y is in the ab-plane; z is x ^ y   

     Crystal_to_Orthonormal_Matrix              Orthonormal_to_Crystal Matrix
              Cr_Orth_cel                               Orth_Cr_cel  
     10.6037      0.0000      0.0000          0.094306   -0.000000   -0.000000
      0.0000     10.6037      0.0000          0.000000    0.094306   -0.000000
      0.0000      0.0000     10.6037          0.000000    0.000000    0.094306

     Busing-Levy B-matrix: Hc=B.H            Inverse of the Busing-Levy B-matrix
                BL_M                                      BL_Minv  
    0.094306    0.000000    0.000000           10.6037     -0.0000     -0.0000
    0.000000    0.094306   -0.000000            0.0000     10.6037      0.0000
    0.000000    0.000000    0.094306            0.0000      0.0000     10.6037

 => Laue symmetry m-3   will be used to generate HKL for pattern#   1
 => Reflections generated between S(1/d)min:  0.0353 A-1 and S(1/d)max:  1.2593 A-1
 =>                                    dmax: 28.3647 A   and      dmin:  0.7941 A
 => The number of reflections generated is:    211
 => The max. scatt. variable (gen.ref.) is:       151.8734
 => Scattering coefficients from internal table


 => X-ray scattering coeff. (A1, B1, A2,...C, f(0), Z, Dfp,Dfpp)

 Y      17.7760   1.4029  10.2946  12.8006   5.7263   0.1256   3.2659 104.3540   1.9121  38.9749  39.0000  -0.3860   2.0250
 O       3.0485  13.2771   2.2868   5.7011   1.5463   0.3239   0.8670  32.9089   0.2508   7.9994   8.0000   0.0470   0.0320

     --------------------------------------------------------------
      SYMBOLIC NAMES AND INITIAL VALUES OF PARAMETERS TO BE VARIED:
     --------------------------------------------------------------

      ->  Parameter number    1   -> Symbolic Name:       Scale_ph1_pat1    0.87300999E-04
      ->  Parameter number    2   -> Symbolic Name:           SySin_pat1    0.75850002E-01
      ->  Parameter number    3   -> Symbolic Name:            Zero_pat1   -0.62739998E-01
      ->  Parameter number    4   -> Symbolic Name:           Bck_0_pat1     632.70300    
      ->  Parameter number    5   -> Symbolic Name:           Bck_1_pat1    -59.519001    
      ->  Parameter number    6   -> Symbolic Name:      Cell_A_ph1_pat1     10.603732    
      ->  Parameter number    7   -> Symbolic Name:      W-Cagl_ph1_pat1    0.29402001E-01
      ->  Parameter number    8   -> Symbolic Name:           Bck_2_pat1    -9.3149996    
      ->  Parameter number    9   -> Symbolic Name:           Bck_4_pat1     6.1149998    
      ->  Parameter number   10   -> Symbolic Name:      V-Cagl_ph1_pat1   -0.62332001E-01
      ->  Parameter number   11   -> Symbolic Name:      U-Cagl_ph1_pat1    0.51577002E-01
      ->  Parameter number   12   -> Symbolic Name:       Asym2_ph1_pat1    0.36150001E-01
      ->  Parameter number   13   -> Symbolic Name:       Asym4_ph1_pat1     0.0000000    
  
 
 => No optimization for routine tasks
 ++++++++++++++++++++++++++++++++++++++++++++++++++++++++++++++++++++++++++++++++++++++++++++++++++++++++++++++++++++++++

 => CYCLE No.:    1
 ---------------------------------------------------------------------------------------
 => Phase  1 Name: O3 Y2                                                                 
 ---------------------------------------------------------------------------------------
 => New parameters, shifts, and standard deviations

 Atom        x       dx      sx       y       dy      sy       z       dz      sz       B       dB      sB      occ.    docc.   socc.

 Y1       0.25000 0.00000 0.00000  0.25000 0.00000 0.00000  0.25000 0.00000 0.00000  0.00000 0.00000 0.00000  0.16667 0.00000 0.00000
 Y2       0.96730 0.00000 0.00000  0.00000 0.00000 0.00000  0.25000 0.00000 0.00000  0.00000 0.00000 0.00000  0.50000 0.00000 0.00000
 O1       0.39150 0.00000 0.00000  0.15380 0.00000 0.00000  0.38000 0.00000 0.00000  0.00000 0.00000 0.00000  1.00000 0.00000 0.00000

 Atom         B11      DB11      SB11       B22      DB22      SB22       B33      DB33      SB33
              B12      DB12      SB12       B13      DB13      SB13       B23      DB23      SB23
 Y1      0.000000  0.000000  0.000000  0.000000  0.000000  0.000000  0.000000  0.000000  0.000000
         0.000000  0.000000  0.000000  0.000000  0.000000  0.000000  0.000000  0.000000  0.000000
 Y2      0.000000  0.000000  0.000000  0.000000  0.000000  0.000000  0.000000  0.000000  0.000000
         0.000000  0.000000  0.000000  0.000000  0.000000  0.000000  0.000000  0.000000  0.000000
 O1      0.000000  0.000000  0.000000  0.000000  0.000000  0.000000  0.000000  0.000000  0.000000
         0.000000  0.000000  0.000000  0.000000  0.000000  0.000000  0.000000  0.000000  0.000000

 ==> PROFILE PARAMETERS FOR PATTERN#  1

 => Overall scale factor:      0.000087311     0.000000010     0.000000311
 => Eta(p-Voigt) or m(Pearson VII):   0.000000  0.000000  0.000000
 => Overall tem. factor:     0.000000    0.000000    0.000000
 => Halfwidth parameters: 
         0.051552   -0.000025    0.002141
        -0.062292    0.000040    0.002492
         0.029408    0.000006    0.000666
 => Cell parameters: 
       10.603769    0.000037    0.000162
       10.603769    0.000037    0.000162
       10.603769    0.000037    0.000162
       90.000000    0.000000    0.000000
       90.000000    0.000000    0.000000
       90.000000    0.000000    0.000000
 => Preferred orientation: 
         1.000000    0.000000    0.000000
         0.000000    0.000000    0.000000
 => Asymmetry parameters: 
         0.000000    0.000000    0.000000
         0.026767   -0.009383    0.021417
         0.000000    0.000000    0.000000
         0.043149    0.043149    0.048281
 => X and Y parameters: 
         0.018961    0.000000    0.000000
         0.000000    0.000000    0.000000
 => Strain parameters: 
         0.000000    0.000000    0.000000
         0.000000    0.000000    0.000000
         0.000000    0.000000    0.000000
 => Size   parameters (G,L): 
         0.000000    0.000000    0.000000
         0.000000    0.000000    0.000000
 => Further shape parameters (S_L and D_L): 
       0.000000  0.000000  0.000000
       0.000000  0.000000  0.000000

 ==> GLOBAL PARAMETERS FOR PATTERN#  1


 => Zero-point:    -0.0634   -0.0007    0.0019
 => Background Polynomial Parameters ==>
       632.69    -0.15083E-01  3.3492    
      -59.524    -0.45986E-02  8.7935    
      -9.3208    -0.57977E-02  16.908    
       0.0000      0.0000      0.0000    
       6.1104    -0.45847E-02  6.6347    
       0.0000      0.0000      0.0000    

 => Cos( theta)-shift parameter :   0.0000  0.0000  0.0000
 => Sin(2theta)-shift parameter :   0.0786  0.0028  0.0046

 ==> RELIABILITY FACTORS WITH ALL NON-EXCLUDED POINTS FOR PATTERN:  1

 => R-Factors:   8.50      13.1     Chi2:  20.8     DW-Stat.:  0.2369   Patt#:  1
 => Expected :            2.88                                1.9083
 => Deviance : 0.119E+06     Dev*:   29.75    
 => GoF-index:  4.6         Sqrt(Residual/N)
 => N-P+C:  3986

 =>    SumYdif       SumYobs      SumYcal      SumwYobsSQ     Residual    Condition
     0.4076E+06    0.4798E+07    0.4715E+07    0.4798E+07    0.8292E+05    0.3943E+18


 => Conventional Rietveld Rp,Rwp,Re and Chi2:   17.1      20.3      4.44      20.80    
 => (Values obtained using Ynet, but true sigma(y))
 =>  SumYnet, Sum(w Ynet**2):     0.2390E+07    0.2021E+07


 ==> RELIABILITY FACTORS FOR POINTS WITH BRAGG CONTRIBUTIONS FOR PATTERN:  1

 => R-Factors:   8.59      13.4     Chi2:  22.7     DW-Stat.:  0.2414   Patt#:
 => Expected :            2.80                                1.9036
 => Deviance : 0.117E+06     Dev*:   32.74    
 => GoF-index:  4.8         Sqrt(Residual/N)
 => N-P+C:  3577

 =>    SumYdif       SumYobs      SumYcal      SumwYobsSQ     Residual    Condition
     0.3911E+06    0.4553E+07    0.4457E+07    0.4553E+07    0.8137E+05    0.3943E+18


 => Conventional Rietveld Rp,Rwp,Re and Chi2:   16.3      20.1      4.21      22.75    
 => (Values obtained using Ynet, but true sigma(y))
 =>  SumYnet, Sum(w Ynet**2):     0.2403E+07    0.2019E+07


 => Global user-weigthed Chi2 (Bragg contrib.):   23.2    

 => ---------> Pattern#  1
 => Phase:  1
 =>    Bragg R-factor:  8.42    
 =>    RF-factor     :  4.57    
 ++++++++++++++++++++++++++++++++++++++++++++++++++++++++++++++++++++++++++++++++++++++++++++++++++++++++++++++++++++++++

 => CYCLE No.:    2
 ---------------------------------------------------------------------------------------
 => Phase  1 Name: O3 Y2                                                                 
 ---------------------------------------------------------------------------------------
 => New parameters, shifts, and standard deviations

 Atom        x       dx      sx       y       dy      sy       z       dz      sz       B       dB      sB      occ.    docc.   socc.

 Y1       0.25000 0.00000 0.00000  0.25000 0.00000 0.00000  0.25000 0.00000 0.00000  0.00000 0.00000 0.00000  0.16667 0.00000 0.00000
 Y2       0.96730 0.00000 0.00000  0.00000 0.00000 0.00000  0.25000 0.00000 0.00000  0.00000 0.00000 0.00000  0.50000 0.00000 0.00000
 O1       0.39150 0.00000 0.00000  0.15380 0.00000 0.00000  0.38000 0.00000 0.00000  0.00000 0.00000 0.00000  1.00000 0.00000 0.00000

 Atom         B11      DB11      SB11       B22      DB22      SB22       B33      DB33      SB33
              B12      DB12      SB12       B13      DB13      SB13       B23      DB23      SB23
 Y1      0.000000  0.000000  0.000000  0.000000  0.000000  0.000000  0.000000  0.000000  0.000000
         0.000000  0.000000  0.000000  0.000000  0.000000  0.000000  0.000000  0.000000  0.000000
 Y2      0.000000  0.000000  0.000000  0.000000  0.000000  0.000000  0.000000  0.000000  0.000000
         0.000000  0.000000  0.000000  0.000000  0.000000  0.000000  0.000000  0.000000  0.000000
 O1      0.000000  0.000000  0.000000  0.000000  0.000000  0.000000  0.000000  0.000000  0.000000
         0.000000  0.000000  0.000000  0.000000  0.000000  0.000000  0.000000  0.000000  0.000000

 ==> PROFILE PARAMETERS FOR PATTERN#  1

 => Overall scale factor:      0.000087297    -0.000000014     0.000000318
 => Eta(p-Voigt) or m(Pearson VII):   0.000000  0.000000  0.000000
 => Overall tem. factor:     0.000000    0.000000    0.000000
 => Halfwidth parameters: 
         0.051682    0.000130    0.002189
        -0.062328   -0.000036    0.002548
         0.029385   -0.000023    0.000681
 => Cell parameters: 
       10.603822    0.000052    0.000165
       10.603822    0.000052    0.000165
       10.603822    0.000052    0.000165
       90.000000    0.000000    0.000000
       90.000000    0.000000    0.000000
       90.000000    0.000000    0.000000
 => Preferred orientation: 
         1.000000    0.000000    0.000000
         0.000000    0.000000    0.000000
 => Asymmetry parameters: 
         0.000000    0.000000    0.000000
         0.015945   -0.010823    0.021891
         0.000000    0.000000    0.000000
         0.067418    0.024269    0.049348
 => X and Y parameters: 
         0.018961    0.000000    0.000000
         0.000000    0.000000    0.000000
 => Strain parameters: 
         0.000000    0.000000    0.000000
         0.000000    0.000000    0.000000
         0.000000    0.000000    0.000000
 => Size   parameters (G,L): 
         0.000000    0.000000    0.000000
         0.000000    0.000000    0.000000
 => Further shape parameters (S_L and D_L): 
       0.000000  0.000000  0.000000
       0.000000  0.000000  0.000000

 ==> GLOBAL PARAMETERS FOR PATTERN#  1


 => Zero-point:    -0.0638   -0.0004    0.0019
 => Background Polynomial Parameters ==>
       632.73     0.39955E-01  3.4204    
      -59.505     0.18973E-01  8.9805    
      -9.3209    -0.14208E-03  17.268    
       0.0000      0.0000      0.0000    
       6.0959    -0.14505E-01  6.7758    
       0.0000      0.0000      0.0000    

 => Cos( theta)-shift parameter :   0.0000  0.0000  0.0000
 => Sin(2theta)-shift parameter :   0.0797  0.0011  0.0047

 ==> RELIABILITY FACTORS WITH ALL NON-EXCLUDED POINTS FOR PATTERN:  1

 => R-Factors:   8.85      13.4     Chi2:  21.7     DW-Stat.:  0.2388   Patt#:  1
 => Expected :            2.88                                1.9083
 => Deviance : 0.122E+06     Dev*:   30.68    
 => GoF-index:  4.7         Sqrt(Residual/N)
 => N-P+C:  3986

 =>    SumYdif       SumYobs      SumYcal      SumwYobsSQ     Residual    Condition
     0.4246E+06    0.4798E+07    0.4715E+07    0.4798E+07    0.8648E+05    0.3938E+18


 => Conventional Rietveld Rp,Rwp,Re and Chi2:   17.8      20.7      4.44      21.70    
 => (Values obtained using Ynet, but true sigma(y))
 =>  SumYnet, Sum(w Ynet**2):     0.2390E+07    0.2021E+07


 ==> RELIABILITY FACTORS FOR POINTS WITH BRAGG CONTRIBUTIONS FOR PATTERN:  1

 => R-Factors:   8.96      13.7     Chi2:  23.7     DW-Stat.:  0.2431   Patt#:
 => Expected :            2.80                                1.9036
 => Deviance : 0.121E+06     Dev*:   33.78    
 => GoF-index:  4.9         Sqrt(Residual/N)
 => N-P+C:  3577

 =>    SumYdif       SumYobs      SumYcal      SumwYobsSQ     Residual    Condition
     0.4081E+06    0.4553E+07    0.4457E+07    0.4553E+07    0.8493E+05    0.3938E+18


 => Conventional Rietveld Rp,Rwp,Re and Chi2:   17.0      20.5      4.21      23.74    
 => (Values obtained using Ynet, but true sigma(y))
 =>  SumYnet, Sum(w Ynet**2):     0.2403E+07    0.2019E+07


 => Global user-weigthed Chi2 (Bragg contrib.):   24.2    

 => ---------> Pattern#  1
 => Phase:  1
 =>    Bragg R-factor:  8.55    
 =>    RF-factor     :  4.61    
 ++++++++++++++++++++++++++++++++++++++++++++++++++++++++++++++++++++++++++++++++++++++++++++++++++++++++++++++++++++++++

 => CYCLE No.:    3
 ---------------------------------------------------------------------------------------
 => Phase  1 Name: O3 Y2                                                                 
 ---------------------------------------------------------------------------------------
 => New parameters, shifts, and standard deviations

 Atom        x       dx      sx       y       dy      sy       z       dz      sz       B       dB      sB      occ.    docc.   socc.

 Y1       0.25000 0.00000 0.00000  0.25000 0.00000 0.00000  0.25000 0.00000 0.00000  0.00000 0.00000 0.00000  0.16667 0.00000 0.00000
 Y2       0.96730 0.00000 0.00000  0.00000 0.00000 0.00000  0.25000 0.00000 0.00000  0.00000 0.00000 0.00000  0.50000 0.00000 0.00000
 O1       0.39150 0.00000 0.00000  0.15380 0.00000 0.00000  0.38000 0.00000 0.00000  0.00000 0.00000 0.00000  1.00000 0.00000 0.00000

 Atom         B11      DB11      SB11       B22      DB22      SB22       B33      DB33      SB33
              B12      DB12      SB12       B13      DB13      SB13       B23      DB23      SB23
 Y1      0.000000  0.000000  0.000000  0.000000  0.000000  0.000000  0.000000  0.000000  0.000000
         0.000000  0.000000  0.000000  0.000000  0.000000  0.000000  0.000000  0.000000  0.000000
 Y2      0.000000  0.000000  0.000000  0.000000  0.000000  0.000000  0.000000  0.000000  0.000000
         0.000000  0.000000  0.000000  0.000000  0.000000  0.000000  0.000000  0.000000  0.000000
 O1      0.000000  0.000000  0.000000  0.000000  0.000000  0.000000  0.000000  0.000000  0.000000
         0.000000  0.000000  0.000000  0.000000  0.000000  0.000000  0.000000  0.000000  0.000000

 ==> PROFILE PARAMETERS FOR PATTERN#  1

 => Overall scale factor:      0.000087289    -0.000000008     0.000000318
 => Eta(p-Voigt) or m(Pearson VII):   0.000000  0.000000  0.000000
 => Overall tem. factor:     0.000000    0.000000    0.000000
 => Halfwidth parameters: 
         0.051787    0.000105    0.002196
        -0.062388   -0.000060    0.002554
         0.029376   -0.000008    0.000682
 => Cell parameters: 
       10.603866    0.000044    0.000166
       10.603866    0.000044    0.000166
       10.603866    0.000044    0.000166
       90.000000    0.000000    0.000000
       90.000000    0.000000    0.000000
       90.000000    0.000000    0.000000
 => Preferred orientation: 
         1.000000    0.000000    0.000000
         0.000000    0.000000    0.000000
 => Asymmetry parameters: 
         0.000000    0.000000    0.000000
         0.009464   -0.006481    0.021927
         0.000000    0.000000    0.000000
         0.071881    0.004463    0.049431
 => X and Y parameters: 
         0.018961    0.000000    0.000000
         0.000000    0.000000    0.000000
 => Strain parameters: 
         0.000000    0.000000    0.000000
         0.000000    0.000000    0.000000
         0.000000    0.000000    0.000000
 => Size   parameters (G,L): 
         0.000000    0.000000    0.000000
         0.000000    0.000000    0.000000
 => Further shape parameters (S_L and D_L): 
       0.000000  0.000000  0.000000
       0.000000  0.000000  0.000000

 ==> GLOBAL PARAMETERS FOR PATTERN#  1


 => Zero-point:    -0.0640   -0.0002    0.0019
 => Background Polynomial Parameters ==>
       632.74     0.11764E-01  3.4242    
      -59.506    -0.14609E-02  8.9906    
      -9.3189     0.20418E-02  17.287    
       0.0000      0.0000      0.0000    
       6.0801    -0.15842E-01  6.7835    
       0.0000      0.0000      0.0000    

 => Cos( theta)-shift parameter :   0.0000  0.0000  0.0000
 => Sin(2theta)-shift parameter :   0.0799  0.0002  0.0047

 ==> RELIABILITY FACTORS WITH ALL NON-EXCLUDED POINTS FOR PATTERN:  1

 => R-Factors:   8.86      13.4     Chi2:  21.7     DW-Stat.:  0.2381   Patt#:  1
 => Expected :            2.88                                1.9083
 => Deviance : 0.123E+06     Dev*:   30.75    
 => GoF-index:  4.7         Sqrt(Residual/N)
 => N-P+C:  3986

 =>    SumYdif       SumYobs      SumYcal      SumwYobsSQ     Residual    Condition
     0.4250E+06    0.4798E+07    0.4715E+07    0.4798E+07    0.8668E+05    0.3930E+18


 => Conventional Rietveld Rp,Rwp,Re and Chi2:   17.8      20.7      4.44      21.75    
 => (Values obtained using Ynet, but true sigma(y))
 =>  SumYnet, Sum(w Ynet**2):     0.2390E+07    0.2021E+07


 ==> RELIABILITY FACTORS FOR POINTS WITH BRAGG CONTRIBUTIONS FOR PATTERN:  1

 => R-Factors:   8.97      13.7     Chi2:  23.8     DW-Stat.:  0.2424   Patt#:
 => Expected :            2.80                                1.9036
 => Deviance : 0.121E+06     Dev*:   33.86    
 => GoF-index:  4.9         Sqrt(Residual/N)
 => N-P+C:  3577

 =>    SumYdif       SumYobs      SumYcal      SumwYobsSQ     Residual    Condition
     0.4085E+06    0.4553E+07    0.4457E+07    0.4553E+07    0.8512E+05    0.3930E+18


 => Conventional Rietveld Rp,Rwp,Re and Chi2:   17.0      20.5      4.21      23.80    
 => (Values obtained using Ynet, but true sigma(y))
 =>  SumYnet, Sum(w Ynet**2):     0.2403E+07    0.2019E+07


 => Global user-weigthed Chi2 (Bragg contrib.):   24.2    

 => ---------> Pattern#  1
 => Phase:  1
 =>    Bragg R-factor:  8.59    
 =>    RF-factor     :  4.61    
 ++++++++++++++++++++++++++++++++++++++++++++++++++++++++++++++++++++++++++++++++++++++++++++++++++++++++++++++++++++++++

 => CYCLE No.:    4
 ---------------------------------------------------------------------------------------
 => Phase  1 Name: O3 Y2                                                                 
 ---------------------------------------------------------------------------------------
 => New parameters, shifts, and standard deviations

 Atom        x       dx      sx       y       dy      sy       z       dz      sz       B       dB      sB      occ.    docc.   socc.

 Y1       0.25000 0.00000 0.00000  0.25000 0.00000 0.00000  0.25000 0.00000 0.00000  0.00000 0.00000 0.00000  0.16667 0.00000 0.00000
 Y2       0.96730 0.00000 0.00000  0.00000 0.00000 0.00000  0.25000 0.00000 0.00000  0.00000 0.00000 0.00000  0.50000 0.00000 0.00000
 O1       0.39150 0.00000 0.00000  0.15380 0.00000 0.00000  0.38000 0.00000 0.00000  0.00000 0.00000 0.00000  1.00000 0.00000 0.00000

 Atom         B11      DB11      SB11       B22      DB22      SB22       B33      DB33      SB33
              B12      DB12      SB12       B13      DB13      SB13       B23      DB23      SB23
 Y1      0.000000  0.000000  0.000000  0.000000  0.000000  0.000000  0.000000  0.000000  0.000000
         0.000000  0.000000  0.000000  0.000000  0.000000  0.000000  0.000000  0.000000  0.000000
 Y2      0.000000  0.000000  0.000000  0.000000  0.000000  0.000000  0.000000  0.000000  0.000000
         0.000000  0.000000  0.000000  0.000000  0.000000  0.000000  0.000000  0.000000  0.000000
 O1      0.000000  0.000000  0.000000  0.000000  0.000000  0.000000  0.000000  0.000000  0.000000
         0.000000  0.000000  0.000000  0.000000  0.000000  0.000000  0.000000  0.000000  0.000000

 ==> PROFILE PARAMETERS FOR PATTERN#  1

 => Overall scale factor:      0.000087288    -0.000000001     0.000000315
 => Eta(p-Voigt) or m(Pearson VII):   0.000000  0.000000  0.000000
 => Overall tem. factor:     0.000000    0.000000    0.000000
 => Halfwidth parameters: 
         0.051858    0.000071    0.002171
        -0.062474   -0.000086    0.002523
         0.029410    0.000034    0.000674
 => Cell parameters: 
       10.603894    0.000029    0.000164
       10.603894    0.000029    0.000164
       10.603894    0.000029    0.000164
       90.000000    0.000000    0.000000
       90.000000    0.000000    0.000000
       90.000000    0.000000    0.000000
 => Preferred orientation: 
         1.000000    0.000000    0.000000
         0.000000    0.000000    0.000000
 => Asymmetry parameters: 
         0.000000    0.000000    0.000000
         0.007232   -0.002232    0.021667
         0.000000    0.000000    0.000000
         0.070054   -0.001828    0.048843
 => X and Y parameters: 
         0.018961    0.000000    0.000000
         0.000000    0.000000    0.000000
 => Strain parameters: 
         0.000000    0.000000    0.000000
         0.000000    0.000000    0.000000
         0.000000    0.000000    0.000000
 => Size   parameters (G,L): 
         0.000000    0.000000    0.000000
         0.000000    0.000000    0.000000
 => Further shape parameters (S_L and D_L): 
       0.000000  0.000000  0.000000
       0.000000  0.000000  0.000000

 ==> GLOBAL PARAMETERS FOR PATTERN#  1


 => Zero-point:    -0.0642   -0.0001    0.0019
 => Background Polynomial Parameters ==>
       632.73    -0.58338E-02  3.3840    
      -59.509    -0.33750E-02  8.8849    
      -9.3066     0.12260E-01  17.084    
       0.0000      0.0000      0.0000    
       6.0656    -0.14421E-01  6.7037    
       0.0000      0.0000      0.0000    

 => Cos( theta)-shift parameter :   0.0000  0.0000  0.0000
 => Sin(2theta)-shift parameter :   0.0798 -0.0001  0.0046

 ==> RELIABILITY FACTORS WITH ALL NON-EXCLUDED POINTS FOR PATTERN:  1

 => R-Factors:   8.62      13.3     Chi2:  21.2     DW-Stat.:  0.2370   Patt#:  1
 => Expected :            2.88                                1.9083
 => Deviance : 0.121E+06     Dev*:   30.24    
 => GoF-index:  4.6         Sqrt(Residual/N)
 => N-P+C:  3986

 =>    SumYdif       SumYobs      SumYcal      SumwYobsSQ     Residual    Condition
     0.4137E+06    0.4798E+07    0.4715E+07    0.4798E+07    0.8465E+05    0.3926E+18


 => Conventional Rietveld Rp,Rwp,Re and Chi2:   17.3      20.5      4.44      21.24    
 => (Values obtained using Ynet, but true sigma(y))
 =>  SumYnet, Sum(w Ynet**2):     0.2390E+07    0.2021E+07


 ==> RELIABILITY FACTORS FOR POINTS WITH BRAGG CONTRIBUTIONS FOR PATTERN:  1

 => R-Factors:   8.72      13.5     Chi2:  23.2     DW-Stat.:  0.2415   Patt#:
 => Expected :            2.80                                1.9036
 => Deviance : 0.119E+06     Dev*:   33.29    
 => GoF-index:  4.8         Sqrt(Residual/N)
 => N-P+C:  3577

 =>    SumYdif       SumYobs      SumYcal      SumwYobsSQ     Residual    Condition
     0.3971E+06    0.4553E+07    0.4457E+07    0.4553E+07    0.8310E+05    0.3926E+18


 => Conventional Rietveld Rp,Rwp,Re and Chi2:   16.5      20.3      4.21      23.23    
 => (Values obtained using Ynet, but true sigma(y))
 =>  SumYnet, Sum(w Ynet**2):     0.2403E+07    0.2019E+07


 => Global user-weigthed Chi2 (Bragg contrib.):   23.7    

 => ---------> Pattern#  1
 => Phase:  1
 =>    Bragg R-factor:  8.52    
 =>    RF-factor     :  4.58    
 ++++++++++++++++++++++++++++++++++++++++++++++++++++++++++++++++++++++++++++++++++++++++++++++++++++++++++++++++++++++++

 => CYCLE No.:    5
 ---------------------------------------------------------------------------------------
 => Phase  1 Name: O3 Y2                                                                 
 ---------------------------------------------------------------------------------------
 => New parameters, shifts, and standard deviations

 Atom        x       dx      sx       y       dy      sy       z       dz      sz       B       dB      sB      occ.    docc.   socc.

 Y1       0.25000 0.00000 0.00000  0.25000 0.00000 0.00000  0.25000 0.00000 0.00000  0.00000 0.00000 0.00000  0.16667 0.00000 0.00000
 Y2       0.96730 0.00000 0.00000  0.00000 0.00000 0.00000  0.25000 0.00000 0.00000  0.00000 0.00000 0.00000  0.50000 0.00000 0.00000
 O1       0.39150 0.00000 0.00000  0.15380 0.00000 0.00000  0.38000 0.00000 0.00000  0.00000 0.00000 0.00000  1.00000 0.00000 0.00000

 Atom         B11      DB11      SB11       B22      DB22      SB22       B33      DB33      SB33
              B12      DB12      SB12       B13      DB13      SB13       B23      DB23      SB23
 Y1      0.000000  0.000000  0.000000  0.000000  0.000000  0.000000  0.000000  0.000000  0.000000
         0.000000  0.000000  0.000000  0.000000  0.000000  0.000000  0.000000  0.000000  0.000000
 Y2      0.000000  0.000000  0.000000  0.000000  0.000000  0.000000  0.000000  0.000000  0.000000
         0.000000  0.000000  0.000000  0.000000  0.000000  0.000000  0.000000  0.000000  0.000000
 O1      0.000000  0.000000  0.000000  0.000000  0.000000  0.000000  0.000000  0.000000  0.000000
         0.000000  0.000000  0.000000  0.000000  0.000000  0.000000  0.000000  0.000000  0.000000

 ==> PROFILE PARAMETERS FOR PATTERN#  1

 => Overall scale factor:      0.000087294     0.000000006     0.000000312
 => Eta(p-Voigt) or m(Pearson VII):   0.000000  0.000000  0.000000
 => Overall tem. factor:     0.000000    0.000000    0.000000
 => Halfwidth parameters: 
         0.051894    0.000036    0.002158
        -0.062565   -0.000091    0.002509
         0.029465    0.000055    0.000670
 => Cell parameters: 
       10.603909    0.000014    0.000163
       10.603909    0.000014    0.000163
       10.603909    0.000014    0.000163
       90.000000    0.000000    0.000000
       90.000000    0.000000    0.000000
       90.000000    0.000000    0.000000
 => Preferred orientation: 
         1.000000    0.000000    0.000000
         0.000000    0.000000    0.000000
 => Asymmetry parameters: 
         0.000000    0.000000    0.000000
         0.008476    0.001244    0.021519
         0.000000    0.000000    0.000000
         0.065879   -0.004175    0.048509
 => X and Y parameters: 
         0.018961    0.000000    0.000000
         0.000000    0.000000    0.000000
 => Strain parameters: 
         0.000000    0.000000    0.000000
         0.000000    0.000000    0.000000
         0.000000    0.000000    0.000000
 => Size   parameters (G,L): 
         0.000000    0.000000    0.000000
         0.000000    0.000000    0.000000
 => Further shape parameters (S_L and D_L): 
       0.000000  0.000000  0.000000
       0.000000  0.000000  0.000000

 ==> GLOBAL PARAMETERS FOR PATTERN#  1


 => Zero-point:    -0.0643   -0.0001    0.0019
 => Background Polynomial Parameters ==>
       632.71    -0.19450E-01  3.3611    
      -59.521    -0.11056E-01  8.8249    
      -9.2774     0.29228E-01  16.969    
       0.0000      0.0000      0.0000    
       6.0532    -0.12406E-01  6.6583    
       0.0000      0.0000      0.0000    

 => Cos( theta)-shift parameter :   0.0000  0.0000  0.0000
 => Sin(2theta)-shift parameter :   0.0796 -0.0002  0.0046

 ==> RELIABILITY FACTORS WITH ALL NON-EXCLUDED POINTS FOR PATTERN:  1
