Repository: DataForgeSci/RAPID

#autofp readme file

AutoFP
Website http://physiworld.sinaapp.com/autofp.html

Program entry
		autofp.py

How to compile *.msi for Windows ?
		run make.bat to creat autofp.msi

File: autofp-1.3.5/example/Y2O3_demo/tmp/step=22.out (part 1 of 3)


        **********************************************************
        ** PROGRAM FullProf.2k (Version 5.90 - Dec2016-ILL JRC) **
        **********************************************************
                       M U L T I -- P A T T E R N                 
            Rietveld, Profile Matching & Integrated Intensity     
                 Refinement of X-ray and/or Neutron Data


    Date: 10/06/2024  Time: 18:55:05.030                              

 => PCR file code: Y2O3
 => DAT file code: Y2O3.dat             -> Relative contribution: 1.0000                                                            

 ==> CONDITIONS OF THIS RUN FOR PATTERN No.:  1

 => Global Refinement of X-ray powder diffraction data                                                                              
 => Global Refinement of X-ray powder diffraction data                                                                              
    Bragg-Brentano(X-rays) or Debye-Scherrer geometry(Neutrons)
 => Title:   O3 Y2

 => Number of phases:    1
 => Number of excluded regions:    2
 => Number of scattering factors supplied:    0
 => March-Dollase model for preferred orientation
 => Conventional weights: w=1.0/Variance(yobs)
 => Asymmetry correction as in J.Appl.Cryst. 26,128(1993)
 => Background refined by polynomial function
 => The    5th default profile function was selected
 => Pseudo-Voigt function (ETA variable)
                 X-parameter correspond to: ETA=ETA0+X*2theta
                       pV(x)= ETA*L(x)+(1-ETA)*G(x)

 ==> INPUT/OUTPUT OPTIONS:

 => Generate file *.PRF for plot
 => Output Integrated Intensities
 => Generate new input file *.PCR

 => X-Y type of data: 2theta/TOF/E(Kev) Intens sigma for pattern:  1
 => Plot pattern at each cycle
 => Wavelengths:  1.54056 1.54439
 => Alpha2/Alpha1 ratio:   0.5000
 => Cos(Monochromator angle)=   0.9100
 => Asymmetry correction for angles lower than   60.000 degrees
 => Absorption correction (AC), muR-eff =   0.0000  0.0000
 => Base of peaks: 2.0*HW*    8.00

 => Number of cycles:   10
 => Relaxation factors ==>    for coordinates:  1.00
 => for anisotropic temperature factors:  1.00
 => for halfwidth/strain/size parameters:  1.00
 => for lattice constants and propagation vectors:  1.00
 => EPS-value for convergence:    0.1

 => Excluded regions for Pattern#  1
    From     to
      1.0000     20.0000
    100.0000    160.0000

 => Number of Least-Squares parameters varied:    14

 =>--------------------------->
 =>------->  PATTERN number:  1
 =>--------------------------->
 => Global parameters and codes ==>
 => Zero-point:    -0.0643   31.0000
 => Background parameters and codes ==>
 => Origin of polynomial at 2theta/TOF/E(KeV):   40.000  
  632.71     -59.521     -9.2770      0.0000      6.0530      0.0000    
       41.00       51.00       81.00        0.00       91.00        0.00
 => Displacement peak-shift parameter and code:     0.00    0.00
 => Transparency peak-shift parameter and code:     0.08   21.00

 => Reading Intensity data  =>>

 -> No recognizable heading in input data file X,Y,sigma
    First 6 lines are considered as COMMENTS (except for TSAMP keyword)
 -> COMMENT:   3.000    1643.000                                                                                                                 
 -> COMMENT:   3.020    1571.000                                                                                                                 
 -> COMMENT:   3.040    1569.000                                                                                                                 
 -> COMMENT:   3.060    1619.000                                                                                                                 
 -> COMMENT:   3.080    1554.000                                                                                                                 
 -> COMMENT:   3.100    1531.000                                                                                                                 
 ==> Angular range, step and number of points:
     2Thmin:       3.120000  2Thmax:     150.000000  Step:       0.020004  No. of points:   7345
 --------------------------------------------------------------------------------
 => Phase  No. 1
      O3 Y2                                                                 
 --------------------------------------------------------------------------------
 =>-------> Pattern#  1
 => Crystal Structure Refinement
 => The    7th profile function was selected for phase no.  1
 => Preferred orientation vector:   0.0000  0.0000  1.0000

 =>-------> Data for PHASE: 1
 => Number of atoms:    3
 => Number of distance  constraints:    0
 => Number of angle     constraints:    0

 => Symmetry information on space group: I a -3              
 -> The multiplicity of the general position is:  48
 -> The space group is Centric (-1 at origin)   
 -> Lattice type  I: { 000; 1/2 1/2 1/2 }+                         
 -> Reduced set of symmetry operators:

  No.  IT   Symmetry symbol    Rotation part     Associated Translation
   1: ( 1)   1            -->     ( x, y, z) + {  0.0000  0.0000  0.0000}
   2: ( 4)   2 ( x, 0, 0) -->     ( x,-y,-z) + {  0.5000  0.5000  0.0000}
   3: ( 3)   2 ( 0, y, 0) -->     (-x, y,-z) + {  0.0000  0.5000  0.5000}
   4: ( 2)   2 ( 0, 0, z) -->     (-x,-y, z) + {  0.5000  0.0000  0.5000}
   5: ( 9)  3- ( x, x, x) -->     ( y, z, x) + {  0.0000  0.0000  0.0000}
   6: (12)  3- (-x, x,-x) -->     (-y,-z, x) + {  0.5000  0.0000  0.5000}
   7: (11)  3- (-x,-x, x) -->     ( y,-z,-x) + {  0.5000  0.5000  0.0000}
   8: (10)  3- ( x,-x,-x) -->     (-y, z,-x) + {  0.0000  0.5000  0.5000}
   9: ( 5)  3+ ( x, x, x) -->     ( z, x, y) + {  0.0000  0.0000  0.0000}
  10: ( 8)  3+ (-x,-x, x) -->     (-z, x,-y) + {  0.0000  0.5000  0.5000}
  11: ( 7)  3+ ( x,-x,-x) -->     (-z,-x, y) + {  0.5000  0.0000  0.5000}
  12: ( 6)  3+ (-x, x,-x) -->     ( z,-x,-y) + {  0.5000  0.5000  0.0000}


        Information on Space Group: 
        --------------------------- 

 =>   Number of Space group: 206
 =>  Hermann-Mauguin Symbol: I a -3
 =>             Hall Symbol: -I 2b 2c 3
 =>            Setting Type: IT (Generated from Hermann-Mauguin symbol)
 =>          Crystal System: Cubic
 =>              Laue Class: m-3
 =>             Point Group: m-3
 =>         Bravais Lattice: I
 =>          Lattice Symbol: cI
 =>  Reduced Number of S.O.:  12
 =>    General multiplicity:  48
 =>          Centrosymmetry: Centric (-1 at origin)
 =>  Generators (exc. -1&L):   3
 =>         Asymmetric unit:  0.000 <= x <=  0.500
                              0.000 <= y <=  0.500
                              0.000 <= z <=  0.250

 => List of S.O. without inversion and lattice centring translations
 => SYMM(  1): x,y,z                               => SYMM(  2): x+1/2,-y+1/2,-z
 => SYMM(  3): -x,y+1/2,-z+1/2                     => SYMM(  4): -x+1/2,-y,z+1/2
 => SYMM(  5): y,z,x                               => SYMM(  6): -y+1/2,-z,x+1/2
 => SYMM(  7): y+1/2,-z+1/2,-x                     => SYMM(  8): -y,z+1/2,-x+1/2
 => SYMM(  9): z,x,y                               => SYMM( 10): -z,x+1/2,-y+1/2
 => SYMM( 11): -z+1/2,-x,y+1/2                     => SYMM( 12): z+1/2,-x+1/2,-y


 => Initial parameters ==>
 Atom    Ntyp                  X         Y         Z         B         occ.         in  fin  Spc  Mult
                             B11       B22       B33       B12       B13       B23
 Y1     Y                  0.25000   0.25000   0.25000   0.00000   0.16667           0    0    0    8
                 Codes:    0.00000   0.00000   0.00000   0.00000   0.00000
                 Betas:    0.00000   0.00000   0.00000   0.00000   0.00000   0.00000
                 Codes:    0.00000   0.00000   0.00000   0.00000   0.00000   0.00000
 Y2     Y                  0.96730   0.00000   0.25000   0.00000   0.50000           0    0    0   24
                 Codes:    0.00000   0.00000   0.00000   0.00000   0.00000
                 Betas:    0.00000   0.00000   0.00000   0.00000   0.00000   0.00000
                 Codes:    0.00000   0.00000   0.00000   0.00000   0.00000   0.00000
 O1     O                  0.39150   0.15380   0.38000   0.00000   1.00000           0    0    0   48
                 Codes:    0.00000   0.00000   0.00000   0.00000   0.00000
                 Betas:    0.00000   0.00000   0.00000   0.00000   0.00000   0.00000
                 Codes:    0.00000   0.00000   0.00000   0.00000   0.00000   0.00000

 => IT IS ASSUMED THAT THE FIRST GIVEN SITE IS FULLY OCCUPIED 
    OR THE FIRST AND SECOND ATOMS ARE IN THE SAME SITE WITH TOTAL FULL OCCUPATION
  (If this is not the case, change the order of atoms to obtain correct values for the content of the unit cell)
    The given occupation factors have been obtained mutiplying m/M by   1.0000
      -> Atom: Y   ,  Chemical element: Y   Atomic Mass:    88.9059
      -> Atom: Y   ,  Chemical element: Y   Atomic Mass:    88.9059
      -> Atom: O   ,  Chemical element: O   Atomic Mass:    15.9994
 => The given value of ATZ is       3613.05 the program has calculated:        3613.05
    The value of ATZ given in the input PCR file will be used for quantitative analysis
 => The chemical content of the unit cell is: 
       8.0000 Y    +  23.9995 Y    +  47.9990 O      
 => The normalized site occupation numbers in % are: 
     100.0000 Y1     :       99.9980 Y2     :       99.9980 O1       
 => The density (volumic mass) of the compound is:    5.032 g/cm3

 =>-------> PROFILE PARAMETERS FOR PATTERN:  1

 => Overall scale factor:   0.872940E-04
 => ETA (p-Voigt) OR M (Pearson VII):   0.0000
 => Overall temperature factor:      0.00000
 => Halfwidth U,V,W:      0.05189    -0.06256     0.02946
 => X and Y parameters:       0.0190      0.0000
 => Direct cell parameters:   10.6039  10.6039  10.6039  90.0000  90.0000  90.0000
 => Preferred orientation parameters:   1.0000  0.0000
 => Asymmetry parameters     :      0.00000     0.00848     0.00000     0.06588
 => Strain parameters        :      0.00000     0.00000     0.00000
 => Size   parameters        :      0.00000     0.00000
 => Further shape parameters (S_L and D_L):   0.00000   0.00000
    S_L is source width/detector distance
    D_L is detector width/detector distance

 ==> CODEWORDS FOR PROFILE PARAMETERS of PATTERN#  1

 => Overall scale factor:   11.000
 => ETA (p-Voigt) OR M (Pearson VII):    0.000
 => Overall temperature factor:    0.000
 => Halfwidth U,V,W:  111.000 101.000  71.000
 => X and Y parameters:    0.000 141.000
 => Direct cell parameters:   61.000  61.000  61.000   0.000   0.000   0.000
 => Preferred orientation parameters:    0.000   0.000
 => Asymmetry parameters     :    0.000 121.000   0.000 131.000
 => Strain parameters        :    0.000   0.000   0.000
 => Size   parameters        :    0.000   0.000

 => Cell constraints according to Laue symmetry: m-3  

        Metric information:
        -------------------

 => Direct cell parameters:

         a =      10.6039      b =      10.6039      c =      10.6039
     alpha =       90.000   beta =       90.000  gamma =       90.000
                        Direct Cell Volume =    1192.3340

 => Reciprocal cell parameters:

         a*=     0.094305      b*=     0.094305      c*=     0.094305
     alpha*=       90.000   beta*=       90.000  gamma*=       90.000
                    Reciprocal Cell Volume =   0.00083869

 => Direct and Reciprocal Metric Tensors:

                   GD                                       GR
    112.4429      0.0000      0.0000          0.008893    0.000000    0.000000
      0.0000    112.4429      0.0000          0.000000    0.008893    0.000000
      0.0000      0.0000    112.4429          0.000000    0.000000    0.008893

 =>  Cartesian frame: x // a; y is in the ab-plane; z is x ^ y   

     Crystal_to_Orthonormal_Matrix              Orthonormal_to_Crystal Matrix
              Cr_Orth_cel                               Orth_Cr_cel  
     10.6039      0.0000      0.0000          0.094305   -0.000000   -0.000000
      0.0000     10.6039      0.0000          0.000000    0.094305   -0.000000
      0.0000      0.0000     10.6039          0.000000    0.000000    0.094305

     Busing-Levy B-matrix: Hc=B.H            Inverse of the Busing-Levy B-matrix
                BL_M                                      BL_Minv  
    0.094305    0.000000    0.000000           10.6039     -0.0000     -0.0000
    0.000000    0.094305   -0.000000            0.0000     10.6039      0.0000
    0.000000    0.000000    0.094305            0.0000      0.0000     10.6039

 => Laue symmetry m-3   will be used to generate HKL for pattern#   1
 => Reflections generated between S(1/d)min:  0.0353 A-1 and S(1/d)max:  1.2593 A-1
 =>                                    dmax: 28.3647 A   and      dmin:  0.7941 A
 => The number of reflections generated is:    211
 => The max. scatt. variable (gen.ref.) is:       151.8785
 => Scattering coefficients from internal table


 => X-ray scattering coeff. (A1, B1, A2,...C, f(0), Z, Dfp,Dfpp)

 Y      17.7760   1.4029  10.2946  12.8006   5.7263   0.1256   3.2659 104.3540   1.9121  38.9749  39.0000  -0.3860   2.0250
 O       3.0485  13.2771   2.2868   5.7011   1.5463   0.3239   0.8670  32.9089   0.2508   7.9994   8.0000   0.0470   0.0320

     --------------------------------------------------------------
      SYMBOLIC NAMES AND INITIAL VALUES OF PARAMETERS TO BE VARIED:
     --------------------------------------------------------------

      ->  Parameter number    1   -> Symbolic Name:       Scale_ph1_pat1    0.87294000E-04
      ->  Parameter number    2   -> Symbolic Name:           SySin_pat1    0.79609998E-01
      ->  Parameter number    3   -> Symbolic Name:            Zero_pat1   -0.64269997E-01
      ->  Parameter number    4   -> Symbolic Name:           Bck_0_pat1     632.71399    
      ->  Parameter number    5   -> Symbolic Name:           Bck_1_pat1    -59.521000    
      ->  Parameter number    6   -> Symbolic Name:      Cell_A_ph1_pat1     10.603909    
      ->  Parameter number    7   -> Symbolic Name:      W-Cagl_ph1_pat1    0.29464999E-01
      ->  Parameter number    8   -> Symbolic Name:           Bck_2_pat1    -9.2770004    
      ->  Parameter number    9   -> Symbolic Name:           Bck_4_pat1     6.0530000    
      ->  Parameter number   10   -> Symbolic Name:      V-Cagl_ph1_pat1   -0.62564999E-01
      ->  Parameter number   11   -> Symbolic Name:      U-Cagl_ph1_pat1    0.51894002E-01
      ->  Parameter number   12   -> Symbolic Name:       Asym2_ph1_pat1    0.84800003E-02
      ->  Parameter number   13   -> Symbolic Name:       Asym4_ph1_pat1    0.65880001E-01
      ->  Parameter number   14   -> Symbolic Name:       Y-cos_ph1_pat1     0.0000000    
  
 
 => No optimization for routine tasks
 ++++++++++++++++++++++++++++++++++++++++++++++++++++++++++++++++++++++++++++++++++++++++++++++++++++++++++++++++++++++++

 => CYCLE No.:    1
 ---------------------------------------------------------------------------------------
 => Phase  1 Name: O3 Y2                                                                 
 ---------------------------------------------------------------------------------------
 => New parameters, shifts, and standard deviations

 Atom        x       dx      sx       y       dy      sy       z       dz      sz       B       dB      sB      occ.    docc.   socc.

 Y1       0.25000 0.00000 0.00000  0.25000 0.00000 0.00000  0.25000 0.00000 0.00000  0.00000 0.00000 0.00000  0.16667 0.00000 0.00000
 Y2       0.96730 0.00000 0.00000  0.00000 0.00000 0.00000  0.25000 0.00000 0.00000  0.00000 0.00000 0.00000  0.50000 0.00000 0.00000
 O1       0.39150 0.00000 0.00000  0.15380 0.00000 0.00000  0.38000 0.00000 0.00000  0.00000 0.00000 0.00000  1.00000 0.00000 0.00000

 Atom         B11      DB11      SB11       B22      DB22      SB22       B33      DB33      SB33
              B12      DB12      SB12       B13      DB13      SB13       B23      DB23      SB23
 Y1      0.000000  0.000000  0.000000  0.000000  0.000000  0.000000  0.000000  0.000000  0.000000
         0.000000  0.000000  0.000000  0.000000  0.000000  0.000000  0.000000  0.000000  0.000000
 Y2      0.000000  0.000000  0.000000  0.000000  0.000000  0.000000  0.000000  0.000000  0.000000
         0.000000  0.000000  0.000000  0.000000  0.000000  0.000000  0.000000  0.000000  0.000000
 O1      0.000000  0.000000  0.000000  0.000000  0.000000  0.000000  0.000000  0.000000  0.000000
         0.000000  0.000000  0.000000  0.000000  0.000000  0.000000  0.000000  0.000000  0.000000

 ==> PROFILE PARAMETERS FOR PATTERN#  1

 => Overall scale factor:      0.000098461     0.000011167     0.000000373
 => Eta(p-Voigt) or m(Pearson VII):   0.000000  0.000000  0.000000
 => Overall tem. factor:     0.000000    0.000000    0.000000
 => Halfwidth parameters: 
         0.035659   -0.016235    0.002236
        -0.024631    0.037934    0.002601
         0.019664   -0.009801    0.000760
 => Cell parameters: 
       10.603951    0.000043    0.000162
       10.603951    0.000043    0.000162
       10.603951    0.000043    0.000162
       90.000000    0.000000    0.000000
       90.000000    0.000000    0.000000
       90.000000    0.000000    0.000000
 => Preferred orientation: 
         1.000000    0.000000    0.000000
         0.000000    0.000000    0.000000
 => Asymmetry parameters: 
         0.000000    0.000000    0.000000
        -0.005075   -0.013555    0.021461
         0.000000    0.000000    0.000000
         0.112840    0.046960    0.048370
 => X and Y parameters: 
         0.018961    0.000000    0.000000
         0.047743    0.047743    0.000879
 => Strain parameters: 
         0.000000    0.000000    0.000000
         0.000000    0.000000    0.000000
         0.000000    0.000000    0.000000
 => Size   parameters (G,L): 
         0.000000    0.000000    0.000000
         0.000000    0.000000    0.000000
 => Further shape parameters (S_L and D_L): 
       0.000000  0.000000  0.000000
       0.000000  0.000000  0.000000

 ==> GLOBAL PARAMETERS FOR PATTERN#  1


 => Zero-point:    -0.0660   -0.0017    0.0019
 => Background Polynomial Parameters ==>
       605.09     -27.620      3.5038    
      -63.848     -4.3267      8.8053    
       46.612      55.889      16.959    
       0.0000      0.0000      0.0000    
      -4.4007     -10.454      6.6535    
       0.0000      0.0000      0.0000    

 => Cos( theta)-shift parameter :   0.0000  0.0000  0.0000
 => Sin(2theta)-shift parameter :   0.0845  0.0049  0.0046

 ==> RELIABILITY FACTORS WITH ALL NON-EXCLUDED POINTS FOR PATTERN:  1

 => R-Factors:   8.50      13.2     Chi2:  20.9     DW-Stat.:  0.2370   Patt#:  1
 => Expected :            2.88                                1.9088
 => Deviance : 0.119E+06     Dev*:   29.80    
 => GoF-index:  4.6         Sqrt(Residual/N)
 => N-P+C:  3985

 =>    SumYdif       SumYobs      SumYcal      SumwYobsSQ     Residual    Condition
     0.4077E+06    0.4798E+07    0.4715E+07    0.4798E+07    0.8309E+05    0.3940E+18


 => Conventional Rietveld Rp,Rwp,Re and Chi2:   17.1      20.3      4.44      20.85    
 => (Values obtained using Ynet, but true sigma(y))
 =>  SumYnet, Sum(w Ynet**2):     0.2390E+07    0.2021E+07


 ==> RELIABILITY FACTORS FOR POINTS WITH BRAGG CONTRIBUTIONS FOR PATTERN:  1

 => R-Factors:   8.59      13.4     Chi2:  22.8     DW-Stat.:  0.2415   Patt#:
 => Expected :            2.80                                1.9041
 => Deviance : 0.117E+06     Dev*:   32.80    
 => GoF-index:  4.8         Sqrt(Residual/N)
 => N-P+C:  3576

 =>    SumYdif       SumYobs      SumYcal      SumwYobsSQ     Residual    Condition
     0.3911E+06    0.4553E+07    0.4457E+07    0.4553E+07    0.8154E+05    0.3940E+18


 => Conventional Rietveld Rp,Rwp,Re and Chi2:   16.3      20.1      4.21      22.80    
 => (Values obtained using Ynet, but true sigma(y))
 =>  SumYnet, Sum(w Ynet**2):     0.2403E+07    0.2019E+07


 => Global user-weigthed Chi2 (Bragg contrib.):   23.2    

 => ---------> Pattern#  1
 => Phase:  1
 =>    Bragg R-factor:  8.42    
 =>    RF-factor     :  4.59    
 ++++++++++++++++++++++++++++++++++++++++++++++++++++++++++++++++++++++++++++++++++++++++++++++++++++++++++++++++++++++++

 => CYCLE No.:    2
 ---------------------------------------------------------------------------------------
 => Phase  1 Name: O3 Y2                                                                 
 ---------------------------------------------------------------------------------------
 => New parameters, shifts, and standard deviations

 Atom        x       dx      sx       y       dy      sy       z       dz      sz       B       dB      sB      occ.    docc.   socc.

 Y1       0.25000 0.00000 0.00000  0.25000 0.00000 0.00000  0.25000 0.00000 0.00000  0.00000 0.00000 0.00000  0.16667 0.00000 0.00000
 Y2       0.96730 0.00000 0.00000  0.00000 0.00000 0.00000  0.25000 0.00000 0.00000  0.00000 0.00000 0.00000  0.50000 0.00000 0.00000
 O1       0.39150 0.00000 0.00000  0.15380 0.00000 0.00000  0.38000 0.00000 0.00000  0.00000 0.00000 0.00000  1.00000 0.00000 0.00000

 Atom         B11      DB11      SB11       B22      DB22      SB22       B33      DB33      SB33
              B12      DB12      SB12       B13      DB13      SB13       B23      DB23      SB23
 Y1      0.000000  0.000000  0.000000  0.000000  0.000000  0.000000  0.000000  0.000000  0.000000
         0.000000  0.000000  0.000000  0.000000  0.000000  0.000000  0.000000  0.000000  0.000000
 Y2      0.000000  0.000000  0.000000  0.000000  0.000000  0.000000  0.000000  0.000000  0.000000
         0.000000  0.000000  0.000000  0.000000  0.000000  0.000000  0.000000  0.000000  0.000000
 O1      0.000000  0.000000  0.000000  0.000000  0.000000  0.000000  0.000000  0.000000  0.000000
         0.000000  0.000000  0.000000  0.000000  0.000000  0.000000  0.000000  0.000000  0.000000

 ==> PROFILE PARAMETERS FOR PATTERN#  1

 => Overall scale factor:      0.000098150    -0.000000310     0.000000567
 => Eta(p-Voigt) or m(Pearson VII):   0.000000  0.000000  0.000000
 => Overall tem. factor:     0.000000    0.000000    0.000000
 => Halfwidth parameters: 
         0.032124   -0.003535    0.007862
        -0.040389   -0.015758    0.008539
         0.016282   -0.003383    0.001988
 => Cell parameters: 
       10.603763   -0.000189    0.000387
       10.603763   -0.000189    0.000387
       10.603763   -0.000189    0.000387
       90.000000    0.000000    0.000000
       90.000000    0.000000    0.000000
       90.000000    0.000000    0.000000
 => Preferred orientation: 
         1.000000    0.000000    0.000000
         0.000000    0.000000    0.000000
 => Asymmetry parameters: 
         0.000000    0.000000    0.000000
         0.077642    0.082717    0.035641
         0.000000    0.000000    0.000000
         0.002839   -0.110001    0.078114
 => X and Y parameters: 
         0.018961    0.000000    0.000000
         0.059931    0.012188    0.001636
 => Strain parameters: 
         0.000000    0.000000    0.000000
         0.000000    0.000000    0.000000
         0.000000    0.000000    0.000000
 => Size   parameters (G,L): 
         0.000000    0.000000    0.000000
         0.000000    0.000000    0.000000
 => Further shape parameters (S_L and D_L): 
       0.000000  0.000000  0.000000
       0.000000  0.000000  0.000000

 ==> GLOBAL PARAMETERS FOR PATTERN#  1


 => Zero-point:    -0.0583    0.0077    0.0032
 => Background Polynomial Parameters ==>
       589.43     -15.665      5.2502    
      -58.351      5.4967      13.144    
       40.539     -6.0732      25.259    
       0.0000      0.0000      0.0000    
      -9.3584     -4.9577      9.9064    
       0.0000      0.0000      0.0000    

 => Cos( theta)-shift parameter :   0.0000  0.0000  0.0000
 => Sin(2theta)-shift parameter :   0.0753 -0.0093  0.0096

 ==> RELIABILITY FACTORS WITH ALL NON-EXCLUDED POINTS FOR PATTERN:  1

 => R-Factors:   14.9      19.6     Chi2:  46.2     DW-Stat.:  0.3112   Patt#:  1
 => Expected :            2.88                                1.9088
 => Deviance : 0.170E+06     Dev*:   42.67    
 => GoF-index:  6.8         Sqrt(Residual/N)
 => N-P+C:  3985

 =>    SumYdif       SumYobs      SumYcal      SumwYobsSQ     Residual    Condition
     0.7137E+06    0.4798E+07    0.4933E+07    0.4798E+07    0.1839E+06    0.1545E+18


 => Conventional Rietveld Rp,Rwp,Re and Chi2:   29.6      30.2      4.44      46.15    
 => (Values obtained using Ynet, but true sigma(y))
 =>  SumYnet, Sum(w Ynet**2):     0.2411E+07    0.2022E+07


 ==> RELIABILITY FACTORS FOR POINTS WITH BRAGG CONTRIBUTIONS FOR PATTERN:  1

 => R-Factors:   15.4      20.0     Chi2:  51.1     DW-Stat.:  0.3130   Patt#:
 => Expected :            2.80                                1.9041
 => Deviance : 0.169E+06     Dev*:   47.27    
 => GoF-index:  7.1         Sqrt(Residual/N)
 => N-P+C:  3576

 =>    SumYdif       SumYobs      SumYcal      SumwYobsSQ     Residual    Condition
     0.7007E+06    0.4553E+07    0.4682E+07    0.4553E+07    0.1829E+06    0.1545E+18


 => Conventional Rietveld Rp,Rwp,Re and Chi2:   29.0      30.1      4.21      51.15    
 => (Values obtained using Ynet, but true sigma(y))
 =>  SumYnet, Sum(w Ynet**2):     0.2416E+07    0.2021E+07


 => Global user-weigthed Chi2 (Bragg contrib.):   51.4    

 => ---------> Pattern#  1
 => Phase:  1
 =>    Bragg R-factor:  10.8    
 =>    RF-factor     :  10.4    
 ++++++++++++++++++++++++++++++++++++++++++++++++++++++++++++++++++++++++++++++++++++++++++++++++++++++++++++++++++++++++

 => CYCLE No.:    3
 ---------------------------------------------------------------------------------------
 => Phase  1 Name: O3 Y2                                                                 
 ---------------------------------------------------------------------------------------
 => New parameters, shifts, and standard deviations

 Atom        x       dx      sx       y       dy      sy       z       dz      sz       B       dB      sB      occ.    docc.   socc.

 Y1       0.25000 0.00000 0.00000  0.25000 0.00000 0.00000  0.25000 0.00000 0.00000  0.00000 0.00000 0.00000  0.16667 0.00000 0.00000
 Y2       0.96730 0.00000 0.00000  0.00000 0.00000 0.00000  0.25000 0.00000 0.00000  0.00000 0.00000 0.00000  0.50000 0.00000 0.00000
 O1       0.39150 0.00000 0.00000  0.15380 0.00000 0.00000  0.38000 0.00000 0.00000  0.00000 0.00000 0.00000  1.00000 0.00000 0.00000

 Atom         B11      DB11      SB11       B22      DB22      SB22       B33      DB33      SB33
              B12      DB12      SB12       B13      DB13      SB13       B23      DB23      SB23
 Y1      0.000000  0.000000  0.000000  0.000000  0.000000  0.000000  0.000000  0.000000  0.000000
         0.000000  0.000000  0.000000  0.000000  0.000000  0.000000  0.000000  0.000000  0.000000
 Y2      0.000000  0.000000  0.000000  0.000000  0.000000  0.000000  0.000000  0.000000  0.000000
         0.000000  0.000000  0.000000  0.000000  0.000000  0.000000  0.000000  0.000000  0.000000
 O1      0.000000  0.000000  0.000000  0.000000  0.000000  0.000000  0.000000  0.000000  0.000000
         0.000000  0.000000  0.000000  0.000000  0.000000  0.000000  0.000000  0.000000  0.000000

 ==> PROFILE PARAMETERS FOR PATTERN#  1

 => Overall scale factor:      0.000098022    -0.000000128     0.000000431
 => Eta(p-Voigt) or m(Pearson VII):   0.000000  0.000000  0.000000
 => Overall tem. factor:     0.000000    0.000000    0.000000
 => Halfwidth parameters: 
         0.023588   -0.008536    0.003319
        -0.019771    0.020617    0.003804
         0.011987   -0.004294    0.001074
 => Cell parameters: 
       10.603842    0.000079    0.000225
       10.603842    0.000079    0.000225
       10.603842    0.000079    0.000225
       90.000000    0.000000    0.000000
       90.000000    0.000000    0.000000
       90.000000    0.000000    0.000000
 => Preferred orientation: 
         1.000000    0.000000    0.000000
         0.000000    0.000000    0.000000
 => Asymmetry parameters: 
         0.000000    0.000000    0.000000
         0.041643   -0.035999    0.024206
         0.000000    0.000000    0.000000
         0.030618    0.027779    0.053430
 => X and Y parameters: 
         0.018961    0.000000    0.000000
         0.054004   -0.005927    0.001135
 => Strain parameters: 
         0.000000    0.000000    0.000000
         0.000000    0.000000    0.000000
         0.000000    0.000000    0.000000
 => Size   parameters (G,L): 
         0.000000    0.000000    0.000000
         0.000000    0.000000    0.000000
 => Further shape parameters (S_L and D_L): 
       0.000000  0.000000  0.000000
       0.000000  0.000000  0.000000

 ==> GLOBAL PARAMETERS FOR PATTERN#  1


 => Zero-point:    -0.0570    0.0013    0.0021
 => Background Polynomial Parameters ==>
       584.67     -4.7634      4.0656    
      -62.193     -3.8415      10.242    
       42.008      1.4691      19.714    
       0.0000      0.0000      0.0000    
      -11.439     -2.0810      7.7335    
       0.0000      0.0000      0.0000    

 => Cos( theta)-shift parameter :   0.0000  0.0000  0.0000
 => Sin(2theta)-shift parameter :   0.0725 -0.0028  0.0058

 ==> RELIABILITY FACTORS WITH ALL NON-EXCLUDED POINTS FOR PATTERN:  1

 => R-Factors:   11.2      15.3     Chi2:  28.2     DW-Stat.:  0.3114   Patt#:  1
 => Expected :            2.88                                1.9088
 => Deviance : 0.115E+06     Dev*:   28.75    
 => GoF-index:  5.3         Sqrt(Residual/N)
 => N-P+C:  3985

 =>    SumYdif       SumYobs      SumYcal      SumwYobsSQ     Residual    Condition
     0.5395E+06    0.4798E+07    0.4835E+07    0.4798E+07    0.1123E+06    0.2408E+18


 => Conventional Rietveld Rp,Rwp,Re and Chi2:   21.7      23.4      4.41      28.18    
 => (Values obtained using Ynet, but true sigma(y))
 =>  SumYnet, Sum(w Ynet**2):     0.2491E+07    0.2052E+07


 ==> RELIABILITY FACTORS FOR POINTS WITH BRAGG CONTRIBUTIONS FOR PATTERN:  1

 => R-Factors:   11.6      15.6     Chi2:  31.2     DW-Stat.:  0.3137   Patt#:
 => Expected :            2.80                                1.9041
 => Deviance : 0.114E+06     Dev*:   31.80    
 => GoF-index:  5.6         Sqrt(Residual/N)
 => N-P+C:  3576

 =>    SumYdif       SumYobs      SumYcal      SumwYobsSQ     Residual    Condition
     0.5284E+06    0.4553E+07    0.4591E+07    0.4553E+07    0.1115E+06    0.2408E+18


 => Conventional Rietveld Rp,Rwp,Re and Chi2:   21.2      23.3      4.18      31.17    
 => (Values obtained using Ynet, but true sigma(y))
 =>  SumYnet, Sum(w Ynet**2):     0.2490E+07    0.2051E+07


 => Global user-weigthed Chi2 (Bragg contrib.):   31.4    

 => ---------> Pattern#  1
 => Phase:  1
 =>    Bragg R-factor:  7.10    
 =>    RF-factor     :  4.88    
 ++++++++++++++++++++++++++++++++++++++++++++++++++++++++++++++++++++++++++++++++++++++++++++++++++++++++++++++++++++++++

 => CYCLE No.:    4
 ---------------------------------------------------------------------------------------
 => Phase  1 Name: O3 Y2                                                                 
 ---------------------------------------------------------------------------------------
 => New parameters, shifts, and standard deviations

 Atom        x       dx      sx       y       dy      sy       z       dz      sz       B       dB      sB      occ.    docc.   socc.

 Y1       0.25000 0.00000 0.00000  0.25000 0.00000 0.00000  0.25000 0.00000 0.00000  0.00000 0.00000 0.00000  0.16667 0.00000 0.00000
 Y2       0.96730 0.00000 0.00000  0.00000 0.00000 0.00000  0.25000 0.00000 0.00000  0.00000 0.00000 0.00000  0.50000 0.00000 0.00000
 O1       0.39150 0.00000 0.00000  0.15380 0.00000 0.00000  0.38000 0.00000 0.00000  0.00000 0.00000 0.00000  1.00000 0.00000 0.00000

 Atom         B11      DB11      SB11       B22      DB22      SB22       B33      DB33      SB33
              B12      DB12      SB12       B13      DB13      SB13       B23      DB23      SB23
 Y1      0.000000  0.000000  0.000000  0.000000  0.000000  0.000000  0.000000  0.000000  0.000000
         0.000000  0.000000  0.000000  0.000000  0.000000  0.000000  0.000000  0.000000  0.000000
 Y2      0.000000  0.000000  0.000000  0.000000  0.000000  0.000000  0.000000  0.000000  0.000000
         0.000000  0.000000  0.000000  0.000000  0.000000  0.000000  0.000000  0.000000  0.000000
 O1      0.000000  0.000000  0.000000  0.000000  0.000000  0.000000  0.000000  0.000000  0.000000
         0.000000  0.000000  0.000000  0.000000  0.000000  0.000000  0.000000  0.000000  0.000000

 ==> PROFILE PARAMETERS FOR PATTERN#  1

 => Overall scale factor:      0.000098099     0.000000077     0.000000396
 => Eta(p-Voigt) or m(Pearson VII):   0.000000  0.000000  0.000000
 => Overall tem. factor:     0.000000    0.000000    0.000000
 => Halfwidth parameters: 
         0.026150    0.002562    0.003686
        -0.029145   -0.009374    0.004093
         0.011772   -0.000216    0.001041
 => Cell parameters: 
       10.603716   -0.000126    0.000227
       10.603716   -0.000126    0.000227
       10.603716   -0.000126    0.000227
       90.000000    0.000000    0.000000
       90.000000    0.000000    0.000000
       90.000000    0.000000    0.000000
 => Preferred orientation: 
         1.000000    0.000000    0.000000
         0.000000    0.000000    0.000000
 => Asymmetry parameters: 
         0.000000    0.000000    0.000000
         0.036238   -0.005405    0.023519
         0.000000    0.000000    0.000000
        -0.000403   -0.031021    0.051863
 => X and Y parameters: 
         0.018961    0.000000    0.000000
         0.050791   -0.003213    0.001049
 => Strain parameters: 
         0.000000    0.000000    0.000000
         0.000000    0.000000    0.000000
         0.000000    0.000000    0.000000
 => Size   parameters (G,L): 
         0.000000    0.000000    0.000000
         0.000000    0.000000    0.000000
 => Further shape parameters (S_L and D_L): 
       0.000000  0.000000  0.000000
       0.000000  0.000000  0.000000

 ==> GLOBAL PARAMETERS FOR PATTERN#  1


 => Zero-point:    -0.0558    0.0012    0.0020
 => Background Polynomial Parameters ==>
       581.64     -3.0213      3.7161    
      -63.031    -0.83817      9.3470    
       40.908     -1.1000      17.987    
       0.0000      0.0000      0.0000    
      -12.731     -1.2912      7.0565    
       0.0000      0.0000      0.0000    

 => Cos( theta)-shift parameter :   0.0000  0.0000  0.0000
 => Sin(2theta)-shift parameter :   0.0664 -0.0061  0.0058

 ==> RELIABILITY FACTORS WITH ALL NON-EXCLUDED POINTS FOR PATTERN:  1

 => R-Factors:   10.7      14.0     Chi2:  23.4     DW-Stat.:  0.3731   Patt#:  1
 => Expected :            2.88                                1.9088
 => Deviance : 0.918E+05     Dev*:   23.04    
 => GoF-index:  4.8         Sqrt(Residual/N)
 => N-P+C:  3985

 =>    SumYdif       SumYobs      SumYcal      SumwYobsSQ     Residual    Condition
     0.5149E+06    0.4798E+07    0.4806E+07    0.4798E+07    0.9343E+05    0.1980E+18


 => Conventional Rietveld Rp,Rwp,Re and Chi2:   20.4      21.3      4.39      23.44    
 => (Values obtained using Ynet, but true sigma(y))
 =>  SumYnet, Sum(w Ynet**2):     0.2521E+07    0.2065E+07


 ==> RELIABILITY FACTORS FOR POINTS WITH BRAGG CONTRIBUTIONS FOR PATTERN:  1

 => R-Factors:   11.1      14.3     Chi2:  25.9     DW-Stat.:  0.3765   Patt#:
 => Expected :            2.80                                1.9041
 => Deviance : 0.910E+05     Dev*:   25.43    
 => GoF-index:  5.1         Sqrt(Residual/N)
 => N-P+C:  3576

 =>    SumYdif       SumYobs      SumYcal      SumwYobsSQ     Residual    Condition
     0.5039E+06    0.4553E+07    0.4564E+07    0.4553E+07    0.9259E+05    0.1980E+18


 => Conventional Rietveld Rp,Rwp,Re and Chi2:   20.0      21.2      4.16      25.89    
 => (Values obtained using Ynet, but true sigma(y))
 =>  SumYnet, Sum(w Ynet**2):     0.2518E+07    0.2064E+07


 => Global user-weigthed Chi2 (Bragg contrib.):   26.1    

 => ---------> Pattern#  1
 => Phase:  1
 =>    Bragg R-factor:  5.59    
 =>    RF-factor     :  3.48    
 ++++++++++++++++++++++++++++++++++++++++++++++++++++++++++++++++++++++++++++++++++++++++++++++++++++++++++++++++++++++++

 => CYCLE No.:    5
 ---------------------------------------------------------------------------------------
 => Phase  1 Name: O3 Y2                                                                 
 ---------------------------------------------------------------------------------------
 => New parameters, shifts, and standard deviations

 Atom        x       dx      sx       y       dy      sy       z       dz      sz       B       dB      sB      occ.    docc.   socc.

 Y1       0.25000 0.00000 0.00000  0.25000 0.00000 0.00000  0.25000 0.00000 0.00000  0.00000 0.00000 0.00000  0.16667 0.00000 0.00000
 Y2       0.96730 0.00000 0.00000  0.00000 0.00000 0.00000  0.25000 0.00000 0.00000  0.00000 0.00000 0.00000  0.50000 0.00000 0.00000
 O1       0.39150 0.00000 0.00000  0.15380 0.00000 0.00000  0.38000 0.00000 0.00000  0.00000 0.00000 0.00000  1.00000 0.00000 0.00000

 Atom         B11      DB11      SB11       B22      DB22      SB22       B33      DB33      SB33
              B12      DB12      SB12       B13      DB13      SB13       B23      DB23      SB23
 Y1      0.000000  0.000000  0.000000  0.000000  0.000000  0.000000  0.000000  0.000000  0.000000
         0.000000  0.000000  0.000000  0.000000  0.000000  0.000000  0.000000  0.000000  0.000000
 Y2      0.000000  0.000000  0.000000  0.000000  0.000000  0.000000  0.000000  0.000000  0.000000
         0.000000  0.000000  0.000000  0.000000  0.000000  0.000000  0.000000  0.000000  0.000000
 O1      0.000000  0.000000  0.000000  0.000000  0.000000  0.000000  0.000000  0.000000  0.000000
         0.000000  0.000000  0.000000  0.000000  0.000000  0.000000  0.000000  0.000000  0.000000

 ==> PROFILE PARAMETERS FOR PATTERN#  1

 => Overall scale factor:      0.000097797    -0.000000302     0.000000206
 => Eta(p-Voigt) or m(Pearson VII):   0.000000  0.000000  0.000000
 => Overall tem. factor:     0.000000    0.000000    0.000000
 => Halfwidth parameters: 
         0.021909   -0.004240    0.001344
        -0.023666    0.005479    0.001506
         0.011032   -0.000740    0.000417
 => Cell parameters: 
       10.603753    0.000037    0.000100
       10.603753    0.000037    0.000100
       10.603753    0.000037    0.000100
       90.000000    0.000000    0.000000
       90.000000    0.000000    0.000000
       90.000000    0.000000    0.000000
 => Preferred orientation: 
         1.000000    0.000000    0.000000
         0.000000    0.000000    0.000000
 => Asymmetry parameters: 
         0.000000    0.000000    0.000000
         0.012747   -0.023490    0.011544
         0.000000    0.000000    0.000000
         0.021479    0.021882    0.025646
 => X and Y parameters: 
         0.018961    0.000000    0.000000
         0.045537   -0.005254    0.000496
 => Strain parameters: 
         0.000000    0.000000    0.000000
         0.000000    0.000000    0.000000
         0.000000    0.000000    0.000000
 => Size   parameters (G,L): 
         0.000000    0.000000    0.000000
         0.000000    0.000000    0.000000
 => Further shape parameters (S_L and D_L): 
       0.000000  0.000000  0.000000
       0.000000  0.000000  0.000000

 ==> GLOBAL PARAMETERS FOR PATTERN#  1


 => Zero-point:    -0.0564   -0.0006    0.0009
 => Background Polynomial Parameters ==>
       583.24      1.5916      1.9535    
      -68.710     -5.6798      4.9481    
       40.527    -0.38107      9.5277    
       0.0000      0.0000      0.0000    
      -12.247     0.48320      3.7374    
       0.0000      0.0000      0.0000    

 => Cos( theta)-shift parameter :   0.0000  0.0000  0.0000
 => Sin(2theta)-shift parameter :   0.0705  0.0042  0.0026
