Repository: DataForgeSci/RAPID

#autofp readme file

AutoFP
Website http://physiworld.sinaapp.com/autofp.html

Program entry
		autofp.py

How to compile *.msi for Windows ?
		run make.bat to creat autofp.msi

File: autofp-1.3.5/example/Y2O3_demo/tmp/step=23.out (part 1 of 2)


        **********************************************************
        ** PROGRAM FullProf.2k (Version 5.90 - Dec2016-ILL JRC) **
        **********************************************************
                       M U L T I -- P A T T E R N                 
            Rietveld, Profile Matching & Integrated Intensity     
                 Refinement of X-ray and/or Neutron Data


    Date: 10/06/2024  Time: 18:55:07.296                              

 => PCR file code: Y2O3
 => DAT file code: Y2O3.dat             -> Relative contribution: 1.0000                                                            

 ==> CONDITIONS OF THIS RUN FOR PATTERN No.:  1

 => Global Refinement of X-ray powder diffraction data                                                                              
 => Global Refinement of X-ray powder diffraction data                                                                              
    Bragg-Brentano(X-rays) or Debye-Scherrer geometry(Neutrons)
 => Title:   O3 Y2

 => Number of phases:    1
 => Number of excluded regions:    2
 => Number of scattering factors supplied:    0
 => March-Dollase model for preferred orientation
 => Conventional weights: w=1.0/Variance(yobs)
 => Asymmetry correction as in J.Appl.Cryst. 26,128(1993)
 => Background refined by polynomial function
 => The    5th default profile function was selected
 => Pseudo-Voigt function (ETA variable)
                 X-parameter correspond to: ETA=ETA0+X*2theta
                       pV(x)= ETA*L(x)+(1-ETA)*G(x)

 ==> INPUT/OUTPUT OPTIONS:

 => Generate file *.PRF for plot
 => Output Integrated Intensities
 => Generate new input file *.PCR

 => X-Y type of data: 2theta/TOF/E(Kev) Intens sigma for pattern:  1
 => Plot pattern at each cycle
 => Wavelengths:  1.54056 1.54439
 => Alpha2/Alpha1 ratio:   0.5000
 => Cos(Monochromator angle)=   0.9100
 => Asymmetry correction for angles lower than   60.000 degrees
 => Absorption correction (AC), muR-eff =   0.0000  0.0000
 => Base of peaks: 2.0*HW*    8.00

 => Number of cycles:   10
 => Relaxation factors ==>    for coordinates:  1.00
 => for anisotropic temperature factors:  1.00
 => for halfwidth/strain/size parameters:  1.00
 => for lattice constants and propagation vectors:  1.00
 => EPS-value for convergence:    0.1

 => Excluded regions for Pattern#  1
    From     to
      1.0000     20.0000
    100.0000    160.0000

 => Number of Least-Squares parameters varied:    15

 =>--------------------------->
 =>------->  PATTERN number:  1
 =>--------------------------->
 => Global parameters and codes ==>
 => Zero-point:    -0.0561   31.0000
 => Background parameters and codes ==>
 => Origin of polynomial at 2theta/TOF/E(KeV):   40.000  
  585.55     -68.044      37.162      0.0000     -10.942      0.0000    
       41.00       51.00       81.00        0.00       91.00        0.00
 => Displacement peak-shift parameter and code:     0.00    0.00
 => Transparency peak-shift parameter and code:     0.07   21.00

 => Reading Intensity data  =>>

 -> No recognizable heading in input data file X,Y,sigma
    First 6 lines are considered as COMMENTS (except for TSAMP keyword)
 -> COMMENT:   3.000    1643.000                                                                                                                 
 -> COMMENT:   3.020    1571.000                                                                                                                 
 -> COMMENT:   3.040    1569.000                                                                                                                 
 -> COMMENT:   3.060    1619.000                                                                                                                 
 -> COMMENT:   3.080    1554.000                                                                                                                 
 -> COMMENT:   3.100    1531.000                                                                                                                 
 ==> Angular range, step and number of points:
     2Thmin:       3.120000  2Thmax:     150.000000  Step:       0.020004  No. of points:   7345
 --------------------------------------------------------------------------------
 => Phase  No. 1
      O3 Y2                                                                 
 --------------------------------------------------------------------------------
 =>-------> Pattern#  1
 => Crystal Structure Refinement
 => The    7th profile function was selected for phase no.  1
 => Preferred orientation vector:   0.0000  0.0000  1.0000

 =>-------> Data for PHASE: 1
 => Number of atoms:    3
 => Number of distance  constraints:    0
 => Number of angle     constraints:    0

 => Symmetry information on space group: I a -3              
 -> The multiplicity of the general position is:  48
 -> The space group is Centric (-1 at origin)   
 -> Lattice type  I: { 000; 1/2 1/2 1/2 }+                         
 -> Reduced set of symmetry operators:

  No.  IT   Symmetry symbol    Rotation part     Associated Translation
   1: ( 1)   1            -->     ( x, y, z) + {  0.0000  0.0000  0.0000}
   2: ( 4)   2 ( x, 0, 0) -->     ( x,-y,-z) + {  0.5000  0.5000  0.0000}
   3: ( 3)   2 ( 0, y, 0) -->     (-x, y,-z) + {  0.0000  0.5000  0.5000}
   4: ( 2)   2 ( 0, 0, z) -->     (-x,-y, z) + {  0.5000  0.0000  0.5000}
   5: ( 9)  3- ( x, x, x) -->     ( y, z, x) + {  0.0000  0.0000  0.0000}
   6: (12)  3- (-x, x,-x) -->     (-y,-z, x) + {  0.5000  0.0000  0.5000}
   7: (11)  3- (-x,-x, x) -->     ( y,-z,-x) + {  0.5000  0.5000  0.0000}
   8: (10)  3- ( x,-x,-x) -->     (-y, z,-x) + {  0.0000  0.5000  0.5000}
   9: ( 5)  3+ ( x, x, x) -->     ( z, x, y) + {  0.0000  0.0000  0.0000}
  10: ( 8)  3+ (-x,-x, x) -->     (-z, x,-y) + {  0.0000  0.5000  0.5000}
  11: ( 7)  3+ ( x,-x,-x) -->     (-z,-x, y) + {  0.5000  0.0000  0.5000}
  12: ( 6)  3+ (-x, x,-x) -->     ( z,-x,-y) + {  0.5000  0.5000  0.0000}


        Information on Space Group: 
        --------------------------- 

 =>   Number of Space group: 206
 =>  Hermann-Mauguin Symbol: I a -3
 =>             Hall Symbol: -I 2b 2c 3
 =>            Setting Type: IT (Generated from Hermann-Mauguin symbol)
 =>          Crystal System: Cubic
 =>              Laue Class: m-3
 =>             Point Group: m-3
 =>         Bravais Lattice: I
 =>          Lattice Symbol: cI
 =>  Reduced Number of S.O.:  12
 =>    General multiplicity:  48
 =>          Centrosymmetry: Centric (-1 at origin)
 =>  Generators (exc. -1&L):   3
 =>         Asymmetric unit:  0.000 <= x <=  0.500
                              0.000 <= y <=  0.500
                              0.000 <= z <=  0.250

 => List of S.O. without inversion and lattice centring translations
 => SYMM(  1): x,y,z                               => SYMM(  2): x+1/2,-y+1/2,-z
 => SYMM(  3): -x,y+1/2,-z+1/2                     => SYMM(  4): -x+1/2,-y,z+1/2
 => SYMM(  5): y,z,x                               => SYMM(  6): -y+1/2,-z,x+1/2
 => SYMM(  7): y+1/2,-z+1/2,-x                     => SYMM(  8): -y,z+1/2,-x+1/2
 => SYMM(  9): z,x,y                               => SYMM( 10): -z,x+1/2,-y+1/2
 => SYMM( 11): -z+1/2,-x,y+1/2                     => SYMM( 12): z+1/2,-x+1/2,-y


 => Initial parameters ==>
 Atom    Ntyp                  X         Y         Z         B         occ.         in  fin  Spc  Mult
                             B11       B22       B33       B12       B13       B23
 Y1     Y                  0.25000   0.25000   0.25000   0.00000   0.16667           0    0    0    8
                 Codes:    0.00000   0.00000   0.00000   0.00000   0.00000
                 Betas:    0.00000   0.00000   0.00000   0.00000   0.00000   0.00000
                 Codes:    0.00000   0.00000   0.00000   0.00000   0.00000   0.00000
 Y2     Y                  0.96730   0.00000   0.25000   0.00000   0.50000           0    0    0   24
                 Codes:    0.00000   0.00000   0.00000   0.00000   0.00000
                 Betas:    0.00000   0.00000   0.00000   0.00000   0.00000   0.00000
                 Codes:    0.00000   0.00000   0.00000   0.00000   0.00000   0.00000
 O1     O                  0.39150   0.15380   0.38000   0.00000   1.00000           0    0    0   48
                 Codes:    0.00000   0.00000   0.00000   0.00000   0.00000
                 Betas:    0.00000   0.00000   0.00000   0.00000   0.00000   0.00000
                 Codes:    0.00000   0.00000   0.00000   0.00000   0.00000   0.00000

 => IT IS ASSUMED THAT THE FIRST GIVEN SITE IS FULLY OCCUPIED 
    OR THE FIRST AND SECOND ATOMS ARE IN THE SAME SITE WITH TOTAL FULL OCCUPATION
  (If this is not the case, change the order of atoms to obtain correct values for the content of the unit cell)
    The given occupation factors have been obtained mutiplying m/M by   1.0000
      -> Atom: Y   ,  Chemical element: Y   Atomic Mass:    88.9059
      -> Atom: Y   ,  Chemical element: Y   Atomic Mass:    88.9059
      -> Atom: O   ,  Chemical element: O   Atomic Mass:    15.9994
 => The given value of ATZ is       3613.05 the program has calculated:        3613.05
    The value of ATZ given in the input PCR file will be used for quantitative analysis
 => The chemical content of the unit cell is: 
       8.0000 Y    +  23.9995 Y    +  47.9990 O      
 => The normalized site occupation numbers in % are: 
     100.0000 Y1     :       99.9980 Y2     :       99.9980 O1       
 => The density (volumic mass) of the compound is:    5.032 g/cm3

 =>-------> PROFILE PARAMETERS FOR PATTERN:  1

 => Overall scale factor:   0.977330E-04
 => ETA (p-Voigt) OR M (Pearson VII):   0.0000
 => Overall temperature factor:      0.00000
 => Halfwidth U,V,W:      0.01723    -0.02244     0.01007
 => X and Y parameters:       0.0190      0.0452
 => Direct cell parameters:   10.6039  10.6039  10.6039  90.0000  90.0000  90.0000
 => Preferred orientation parameters:   1.0000  0.0000
 => Asymmetry parameters     :      0.00000    -0.01040     0.00000     0.07103
 => Strain parameters        :      0.00000     0.00000     0.00000
 => Size   parameters        :      0.00000     0.00000
 => Further shape parameters (S_L and D_L):   0.00000   0.00000
    S_L is source width/detector distance
    D_L is detector width/detector distance

 ==> CODEWORDS FOR PROFILE PARAMETERS of PATTERN#  1

 => Overall scale factor:   11.000
 => ETA (p-Voigt) OR M (Pearson VII):    0.000
 => Overall temperature factor:    0.000
 => Halfwidth U,V,W:  111.000 101.000  71.000
 => X and Y parameters:  151.000 141.000
 => Direct cell parameters:   61.000  61.000  61.000   0.000   0.000   0.000
 => Preferred orientation parameters:    0.000   0.000
 => Asymmetry parameters     :    0.000 121.000   0.000 131.000
 => Strain parameters        :    0.000   0.000   0.000
 => Size   parameters        :    0.000   0.000

 => Cell constraints according to Laue symmetry: m-3  

        Metric information:
        -------------------

 => Direct cell parameters:

         a =      10.6039      b =      10.6039      c =      10.6039
     alpha =       90.000   beta =       90.000  gamma =       90.000
                        Direct Cell Volume =    1192.3291

 => Reciprocal cell parameters:

         a*=     0.094305      b*=     0.094305      c*=     0.094305
     alpha*=       90.000   beta*=       90.000  gamma*=       90.000
                    Reciprocal Cell Volume =   0.00083869

 => Direct and Reciprocal Metric Tensors:

                   GD                                       GR
    112.4426      0.0000      0.0000          0.008893    0.000000    0.000000
      0.0000    112.4426      0.0000          0.000000    0.008893    0.000000
      0.0000      0.0000    112.4426          0.000000    0.000000    0.008893

 =>  Cartesian frame: x // a; y is in the ab-plane; z is x ^ y   

     Crystal_to_Orthonormal_Matrix              Orthonormal_to_Crystal Matrix
              Cr_Orth_cel                               Orth_Cr_cel  
     10.6039      0.0000      0.0000          0.094305   -0.000000   -0.000000
      0.0000     10.6039      0.0000          0.000000    0.094305   -0.000000
      0.0000      0.0000     10.6039          0.000000    0.000000    0.094305

     Busing-Levy B-matrix: Hc=B.H            Inverse of the Busing-Levy B-matrix
                BL_M                                      BL_Minv  
    0.094305    0.000000    0.000000           10.6039     -0.0000     -0.0000
    0.000000    0.094305   -0.000000            0.0000     10.6039      0.0000
    0.000000    0.000000    0.094305            0.0000      0.0000     10.6039

 => Laue symmetry m-3   will be used to generate HKL for pattern#   1
 => Reflections generated between S(1/d)min:  0.0353 A-1 and S(1/d)max:  1.2587 A-1
 =>                                    dmax: 28.3647 A   and      dmin:  0.7945 A
 => The number of reflections generated is:    211
 => The max. scatt. variable (gen.ref.) is:       151.6348
 => Scattering coefficients from internal table


 => X-ray scattering coeff. (A1, B1, A2,...C, f(0), Z, Dfp,Dfpp)

 Y      17.7760   1.4029  10.2946  12.8006   5.7263   0.1256   3.2659 104.3540   1.9121  38.9749  39.0000  -0.3860   2.0250
 O       3.0485  13.2771   2.2868   5.7011   1.5463   0.3239   0.8670  32.9089   0.2508   7.9994   8.0000   0.0470   0.0320

     --------------------------------------------------------------
      SYMBOLIC NAMES AND INITIAL VALUES OF PARAMETERS TO BE VARIED:
     --------------------------------------------------------------

      ->  Parameter number    1   -> Symbolic Name:       Scale_ph1_pat1    0.97732998E-04
      ->  Parameter number    2   -> Symbolic Name:           SySin_pat1    0.71029998E-01
      ->  Parameter number    3   -> Symbolic Name:            Zero_pat1   -0.56139998E-01
      ->  Parameter number    4   -> Symbolic Name:           Bck_0_pat1     585.55103    
      ->  Parameter number    5   -> Symbolic Name:           Bck_1_pat1    -68.043999    
      ->  Parameter number    6   -> Symbolic Name:      Cell_A_ph1_pat1     10.603894    
      ->  Parameter number    7   -> Symbolic Name:      W-Cagl_ph1_pat1    0.10071000E-01
      ->  Parameter number    8   -> Symbolic Name:           Bck_2_pat1     37.161999    
      ->  Parameter number    9   -> Symbolic Name:           Bck_4_pat1    -10.942000    
      ->  Parameter number   10   -> Symbolic Name:      V-Cagl_ph1_pat1   -0.22435000E-01
      ->  Parameter number   11   -> Symbolic Name:      U-Cagl_ph1_pat1    0.17229000E-01
      ->  Parameter number   12   -> Symbolic Name:       Asym2_ph1_pat1   -0.10400000E-01
      ->  Parameter number   13   -> Symbolic Name:       Asym4_ph1_pat1    0.71029998E-01
      ->  Parameter number   14   -> Symbolic Name:       Y-cos_ph1_pat1    0.45150999E-01
      ->  Parameter number   15   -> Symbolic Name:       X-tan_ph1_pat1    0.18960999E-01
  
 
 => No optimization for routine tasks
 ++++++++++++++++++++++++++++++++++++++++++++++++++++++++++++++++++++++++++++++++++++++++++++++++++++++++++++++++++++++++

 => CYCLE No.:    1
 ---------------------------------------------------------------------------------------
 => Phase  1 Name: O3 Y2                                                                 
 ---------------------------------------------------------------------------------------
 => New parameters, shifts, and standard deviations

 Atom        x       dx      sx       y       dy      sy       z       dz      sz       B       dB      sB      occ.    docc.   socc.

 Y1       0.25000 0.00000 0.00000  0.25000 0.00000 0.00000  0.25000 0.00000 0.00000  0.00000 0.00000 0.00000  0.16667 0.00000 0.00000
 Y2       0.96730 0.00000 0.00000  0.00000 0.00000 0.00000  0.25000 0.00000 0.00000  0.00000 0.00000 0.00000  0.50000 0.00000 0.00000
 O1       0.39150 0.00000 0.00000  0.15380 0.00000 0.00000  0.38000 0.00000 0.00000  0.00000 0.00000 0.00000  1.00000 0.00000 0.00000

 Atom         B11      DB11      SB11       B22      DB22      SB22       B33      DB33      SB33
              B12      DB12      SB12       B13      DB13      SB13       B23      DB23      SB23
 Y1      0.000000  0.000000  0.000000  0.000000  0.000000  0.000000  0.000000  0.000000  0.000000
         0.000000  0.000000  0.000000  0.000000  0.000000  0.000000  0.000000  0.000000  0.000000
 Y2      0.000000  0.000000  0.000000  0.000000  0.000000  0.000000  0.000000  0.000000  0.000000
         0.000000  0.000000  0.000000  0.000000  0.000000  0.000000  0.000000  0.000000  0.000000
 O1      0.000000  0.000000  0.000000  0.000000  0.000000  0.000000  0.000000  0.000000  0.000000
         0.000000  0.000000  0.000000  0.000000  0.000000  0.000000  0.000000  0.000000  0.000000

 ==> PROFILE PARAMETERS FOR PATTERN#  1

 => Overall scale factor:      0.000098079     0.000000346     0.000000157
 => Eta(p-Voigt) or m(Pearson VII):   0.000000  0.000000  0.000000
 => Overall tem. factor:     0.000000    0.000000    0.000000
 => Halfwidth parameters: 
         0.016819   -0.000410    0.000762
        -0.024373   -0.001938    0.000929
         0.011725    0.001654    0.000285
 => Cell parameters: 
       10.603900    0.000006    0.000064
       10.603900    0.000006    0.000064
       10.603900    0.000006    0.000064
       90.000000    0.000000    0.000000
       90.000000    0.000000    0.000000
       90.000000    0.000000    0.000000
 => Preferred orientation: 
         1.000000    0.000000    0.000000
         0.000000    0.000000    0.000000
 => Asymmetry parameters: 
         0.000000    0.000000    0.000000
        -0.012928   -0.002528    0.008647
         0.000000    0.000000    0.000000
         0.082795    0.011765    0.019286
 => X and Y parameters: 
         0.051608    0.032647    0.002289
         0.039348   -0.005803    0.000885
 => Strain parameters: 
         0.000000    0.000000    0.000000
         0.000000    0.000000    0.000000
         0.000000    0.000000    0.000000
 => Size   parameters (G,L): 
         0.000000    0.000000    0.000000
         0.000000    0.000000    0.000000
 => Further shape parameters (S_L and D_L): 
       0.000000  0.000000  0.000000
       0.000000  0.000000  0.000000

 ==> GLOBAL PARAMETERS FOR PATTERN#  1


 => Zero-point:    -0.0562   -0.0001    0.0007
 => Background Polynomial Parameters ==>
       586.12     0.56711      1.4681    
      -70.866     -2.8217      3.7690    
       42.567      5.4046      7.2140    
       0.0000      0.0000      0.0000    
      -11.789    -0.84731      2.8279    
       0.0000      0.0000      0.0000    

 => Cos( theta)-shift parameter :   0.0000  0.0000  0.0000
 => Sin(2theta)-shift parameter :   0.0714  0.0003  0.0017

 ==> RELIABILITY FACTORS WITH ALL NON-EXCLUDED POINTS FOR PATTERN:  1

 => R-Factors:   4.20      5.41     Chi2:  3.53     DW-Stat.:  0.7137   Patt#:  1
 => Expected :            2.88                                1.9093
 => Deviance : 0.143E+05     Dev*:   3.598    
 => GoF-index:  1.9         Sqrt(Residual/N)
 => N-P+C:  3984

 =>    SumYdif       SumYobs      SumYcal      SumwYobsSQ     Residual    Condition
     0.2017E+06    0.4798E+07    0.4780E+07    0.4798E+07    0.1406E+05    0.3957E+18


 => Conventional Rietveld Rp,Rwp,Re and Chi2:   7.94      8.23      4.38      3.530    
 => (Values obtained using Ynet, but true sigma(y))
 =>  SumYnet, Sum(w Ynet**2):     0.2539E+07    0.2074E+07


 ==> RELIABILITY FACTORS FOR POINTS WITH BRAGG CONTRIBUTIONS FOR PATTERN:  1

 => R-Factors:   4.15      5.31     Chi2:  3.72     DW-Stat.:  0.8046   Patt#:
 => Expected :            2.75                                1.9019
 => Deviance : 0.126E+05     Dev*:   3.768    
 => GoF-index:  1.9         Sqrt(Residual/N)
 => N-P+C:  3354

 =>    SumYdif       SumYobs      SumYcal      SumwYobsSQ     Residual    Condition
     0.1834E+06    0.4419E+07    0.4407E+07    0.4419E+07    0.1247E+05    0.3957E+18


 => Conventional Rietveld Rp,Rwp,Re and Chi2:   7.24      7.76      4.02      3.719    
 => (Values obtained using Ynet, but true sigma(y))
 =>  SumYnet, Sum(w Ynet**2):     0.2533E+07    0.2072E+07


 => Global user-weigthed Chi2 (Bragg contrib.):   4.19    

 => ---------> Pattern#  1
 => Phase:  1
 =>    Bragg R-factor:  3.84    
 =>    RF-factor     :  2.64    
 ++++++++++++++++++++++++++++++++++++++++++++++++++++++++++++++++++++++++++++++++++++++++++++++++++++++++++++++++++++++++

 => CYCLE No.:    2
 ---------------------------------------------------------------------------------------
 => Phase  1 Name: O3 Y2                                                                 
 ---------------------------------------------------------------------------------------
 => New parameters, shifts, and standard deviations

 Atom        x       dx      sx       y       dy      sy       z       dz      sz       B       dB      sB      occ.    docc.   socc.

 Y1       0.25000 0.00000 0.00000  0.25000 0.00000 0.00000  0.25000 0.00000 0.00000  0.00000 0.00000 0.00000  0.16667 0.00000 0.00000
 Y2       0.96730 0.00000 0.00000  0.00000 0.00000 0.00000  0.25000 0.00000 0.00000  0.00000 0.00000 0.00000  0.50000 0.00000 0.00000
 O1       0.39150 0.00000 0.00000  0.15380 0.00000 0.00000  0.38000 0.00000 0.00000  0.00000 0.00000 0.00000  1.00000 0.00000 0.00000

 Atom         B11      DB11      SB11       B22      DB22      SB22       B33      DB33      SB33
              B12      DB12      SB12       B13      DB13      SB13       B23      DB23      SB23
 Y1      0.000000  0.000000  0.000000  0.000000  0.000000  0.000000  0.000000  0.000000  0.000000
         0.000000  0.000000  0.000000  0.000000  0.000000  0.000000  0.000000  0.000000  0.000000
 Y2      0.000000  0.000000  0.000000  0.000000  0.000000  0.000000  0.000000  0.000000  0.000000
         0.000000  0.000000  0.000000  0.000000  0.000000  0.000000  0.000000  0.000000  0.000000
 O1      0.000000  0.000000  0.000000  0.000000  0.000000  0.000000  0.000000  0.000000  0.000000
         0.000000  0.000000  0.000000  0.000000  0.000000  0.000000  0.000000  0.000000  0.000000

 ==> PROFILE PARAMETERS FOR PATTERN#  1

 => Overall scale factor:      0.000098220     0.000000141     0.000000209
 => Eta(p-Voigt) or m(Pearson VII):   0.000000  0.000000  0.000000
 => Overall tem. factor:     0.000000    0.000000    0.000000
 => Halfwidth parameters: 
         0.017284    0.000465    0.001274
        -0.026937   -0.002564    0.001520
         0.012402    0.000677    0.000449
 => Cell parameters: 
       10.603911    0.000011    0.000099
       10.603911    0.000011    0.000099
       10.603911    0.000011    0.000099
       90.000000    0.000000    0.000000
       90.000000    0.000000    0.000000
       90.000000    0.000000    0.000000
 => Preferred orientation: 
         1.000000    0.000000    0.000000
         0.000000    0.000000    0.000000
 => Asymmetry parameters: 
         0.000000    0.000000    0.000000
        -0.005329    0.007599    0.011630
         0.000000    0.000000    0.000000
         0.071915   -0.010880    0.025861
 => X and Y parameters: 
         0.059721    0.008113    0.003511
         0.035547   -0.003801    0.001304
 => Strain parameters: 
         0.000000    0.000000    0.000000
         0.000000    0.000000    0.000000
         0.000000    0.000000    0.000000
 => Size   parameters (G,L): 
         0.000000    0.000000    0.000000
         0.000000    0.000000    0.000000
 => Further shape parameters (S_L and D_L): 
       0.000000  0.000000  0.000000
       0.000000  0.000000  0.000000

 ==> GLOBAL PARAMETERS FOR PATTERN#  1


 => Zero-point:    -0.0566   -0.0004    0.0009
 => Background Polynomial Parameters ==>
       585.75    -0.36406      1.9442    
      -72.695     -1.8291      4.9856    
       44.460      1.8936      9.5333    
       0.0000      0.0000      0.0000    
      -12.589    -0.79965      3.7347    
       0.0000      0.0000      0.0000    

 => Cos( theta)-shift parameter :   0.0000  0.0000  0.0000
 => Sin(2theta)-shift parameter :   0.0723  0.0010  0.0026

 ==> RELIABILITY FACTORS WITH ALL NON-EXCLUDED POINTS FOR PATTERN:  1

 => R-Factors:   5.73      7.15     Chi2:  6.15     DW-Stat.:  0.5613   Patt#:  1
 => Expected :            2.88                                1.9093
 => Deviance : 0.243E+05     Dev*:   6.108    
 => GoF-index:  2.5         Sqrt(Residual/N)
 => N-P+C:  3984

 =>    SumYdif       SumYobs      SumYcal      SumwYobsSQ     Residual    Condition
     0.2752E+06    0.4798E+07    0.4785E+07    0.4798E+07    0.2451E+05    0.2878E+18


 => Conventional Rietveld Rp,Rwp,Re and Chi2:   10.9      10.9      4.39      6.152    
 => (Values obtained using Ynet, but true sigma(y))
 =>  SumYnet, Sum(w Ynet**2):     0.2532E+07    0.2071E+07


 ==> RELIABILITY FACTORS FOR POINTS WITH BRAGG CONTRIBUTIONS FOR PATTERN:  1

 => R-Factors:   5.81      7.21     Chi2:  6.84     DW-Stat.:  0.5995   Patt#:
 => Expected :            2.75                                1.9019
 => Deviance : 0.227E+05     Dev*:   6.761    
 => GoF-index:  2.6         Sqrt(Residual/N)
 => N-P+C:  3354

 =>    SumYdif       SumYobs      SumYcal      SumwYobsSQ     Residual    Condition
     0.2569E+06    0.4419E+07    0.4412E+07    0.4419E+07    0.2295E+05    0.2878E+18


 => Conventional Rietveld Rp,Rwp,Re and Chi2:   10.2      10.5      4.03      6.841    
 => (Values obtained using Ynet, but true sigma(y))
 =>  SumYnet, Sum(w Ynet**2):     0.2527E+07    0.2070E+07


 => Global user-weigthed Chi2 (Bragg contrib.):   7.31    

 => ---------> Pattern#  1
 => Phase:  1
 =>    Bragg R-factor:  4.32    
 =>    RF-factor     :  2.80    
 ++++++++++++++++++++++++++++++++++++++++++++++++++++++++++++++++++++++++++++++++++++++++++++++++++++++++++++++++++++++++

 => CYCLE No.:    3
 ---------------------------------------------------------------------------------------
 => Phase  1 Name: O3 Y2                                                                 
 ---------------------------------------------------------------------------------------
 => New parameters, shifts, and standard deviations

 Atom        x       dx      sx       y       dy      sy       z       dz      sz       B       dB      sB      occ.    docc.   socc.

 Y1       0.25000 0.00000 0.00000  0.25000 0.00000 0.00000  0.25000 0.00000 0.00000  0.00000 0.00000 0.00000  0.16667 0.00000 0.00000
 Y2       0.96730 0.00000 0.00000  0.00000 0.00000 0.00000  0.25000 0.00000 0.00000  0.00000 0.00000 0.00000  0.50000 0.00000 0.00000
 O1       0.39150 0.00000 0.00000  0.15380 0.00000 0.00000  0.38000 0.00000 0.00000  0.00000 0.00000 0.00000  1.00000 0.00000 0.00000

 Atom         B11      DB11      SB11       B22      DB22      SB22       B33      DB33      SB33
              B12      DB12      SB12       B13      DB13      SB13       B23      DB23      SB23
 Y1      0.000000  0.000000  0.000000  0.000000  0.000000  0.000000  0.000000  0.000000  0.000000
         0.000000  0.000000  0.000000  0.000000  0.000000  0.000000  0.000000  0.000000  0.000000
 Y2      0.000000  0.000000  0.000000  0.000000  0.000000  0.000000  0.000000  0.000000  0.000000
         0.000000  0.000000  0.000000  0.000000  0.000000  0.000000  0.000000  0.000000  0.000000
 O1      0.000000  0.000000  0.000000  0.000000  0.000000  0.000000  0.000000  0.000000  0.000000
         0.000000  0.000000  0.000000  0.000000  0.000000  0.000000  0.000000  0.000000  0.000000

 ==> PROFILE PARAMETERS FOR PATTERN#  1

 => Overall scale factor:      0.000098115    -0.000000105     0.000000191
 => Eta(p-Voigt) or m(Pearson VII):   0.000000  0.000000  0.000000
 => Overall tem. factor:     0.000000    0.000000    0.000000
 => Halfwidth parameters: 
         0.017224   -0.000061    0.001094
        -0.027377   -0.000440    0.001326
         0.011959   -0.000443    0.000397
 => Cell parameters: 
       10.603933    0.000022    0.000089
       10.603933    0.000022    0.000089
       10.603933    0.000022    0.000089
       90.000000    0.000000    0.000000
       90.000000    0.000000    0.000000
       90.000000    0.000000    0.000000
 => Preferred orientation: 
         1.000000    0.000000    0.000000
         0.000000    0.000000    0.000000
 => Asymmetry parameters: 
         0.000000    0.000000    0.000000
        -0.009289   -0.003959    0.010596
         0.000000    0.000000    0.000000
         0.069815   -0.002100    0.023592
 => X and Y parameters: 
         0.056569   -0.003152    0.003089
         0.034482   -0.001065    0.001160
 => Strain parameters: 
         0.000000    0.000000    0.000000
         0.000000    0.000000    0.000000
         0.000000    0.000000    0.000000
 => Size   parameters (G,L): 
         0.000000    0.000000    0.000000
         0.000000    0.000000    0.000000
 => Further shape parameters (S_L and D_L): 
       0.000000  0.000000  0.000000
       0.000000  0.000000  0.000000

 ==> GLOBAL PARAMETERS FOR PATTERN#  1


 => Zero-point:    -0.0570   -0.0003    0.0008
 => Background Polynomial Parameters ==>
       585.84     0.81706E-01  1.7858    
      -73.207    -0.51256      4.5816    
       43.091     -1.3696      8.7628    
       0.0000      0.0000      0.0000    
      -12.772    -0.18320      3.4335    
       0.0000      0.0000      0.0000    

 => Cos( theta)-shift parameter :   0.0000  0.0000  0.0000
 => Sin(2theta)-shift parameter :   0.0731  0.0008  0.0023

 ==> RELIABILITY FACTORS WITH ALL NON-EXCLUDED POINTS FOR PATTERN:  1

 => R-Factors:   5.24      6.57     Chi2:  5.20     DW-Stat.:  0.5937   Patt#:  1
 => Expected :            2.88                                1.9093
 => Deviance : 0.206E+05     Dev*:   5.182    
 => GoF-index:  2.3         Sqrt(Residual/N)
 => N-P+C:  3984

 =>    SumYdif       SumYobs      SumYcal      SumwYobsSQ     Residual    Condition
     0.2516E+06    0.4798E+07    0.4786E+07    0.4798E+07    0.2072E+05    0.3069E+18


 => Conventional Rietveld Rp,Rwp,Re and Chi2:   9.92     10.00      4.38      5.201    
 => (Values obtained using Ynet, but true sigma(y))
 =>  SumYnet, Sum(w Ynet**2):     0.2536E+07    0.2073E+07


 ==> RELIABILITY FACTORS FOR POINTS WITH BRAGG CONTRIBUTIONS FOR PATTERN:  1

 => R-Factors:   5.28      6.58     Chi2:  5.71     DW-Stat.:  0.6421   Patt#:
 => Expected :            2.75                                1.9019
 => Deviance : 0.190E+05     Dev*:   5.660    
 => GoF-index:  2.4         Sqrt(Residual/N)
 => N-P+C:  3354

 =>    SumYdif       SumYobs      SumYcal      SumwYobsSQ     Residual    Condition
     0.2333E+06    0.4419E+07    0.4413E+07    0.4419E+07    0.1916E+05    0.3069E+18


 => Conventional Rietveld Rp,Rwp,Re and Chi2:   9.22      9.62      4.02      5.712    
 => (Values obtained using Ynet, but true sigma(y))
 =>  SumYnet, Sum(w Ynet**2):     0.2530E+07    0.2071E+07


 => Global user-weigthed Chi2 (Bragg contrib.):   6.18    

 => ---------> Pattern#  1
 => Phase:  1
 =>    Bragg R-factor:  4.14    
 =>    RF-factor     :  2.74    
 ++++++++++++++++++++++++++++++++++++++++++++++++++++++++++++++++++++++++++++++++++++++++++++++++++++++++++++++++++++++++

 => CYCLE No.:    4
 ---------------------------------------------------------------------------------------
 => Phase  1 Name: O3 Y2                                                                 
 ---------------------------------------------------------------------------------------
 => New parameters, shifts, and standard deviations

 Atom        x       dx      sx       y       dy      sy       z       dz      sz       B       dB      sB      occ.    docc.   socc.

 Y1       0.25000 0.00000 0.00000  0.25000 0.00000 0.00000  0.25000 0.00000 0.00000  0.00000 0.00000 0.00000  0.16667 0.00000 0.00000
 Y2       0.96730 0.00000 0.00000  0.00000 0.00000 0.00000  0.25000 0.00000 0.00000  0.00000 0.00000 0.00000  0.50000 0.00000 0.00000
 O1       0.39150 0.00000 0.00000  0.15380 0.00000 0.00000  0.38000 0.00000 0.00000  0.00000 0.00000 0.00000  1.00000 0.00000 0.00000

 Atom         B11      DB11      SB11       B22      DB22      SB22       B33      DB33      SB33
              B12      DB12      SB12       B13      DB13      SB13       B23      DB23      SB23
 Y1      0.000000  0.000000  0.000000  0.000000  0.000000  0.000000  0.000000  0.000000  0.000000
         0.000000  0.000000  0.000000  0.000000  0.000000  0.000000  0.000000  0.000000  0.000000
 Y2      0.000000  0.000000  0.000000  0.000000  0.000000  0.000000  0.000000  0.000000  0.000000
         0.000000  0.000000  0.000000  0.000000  0.000000  0.000000  0.000000  0.000000  0.000000
 O1      0.000000  0.000000  0.000000  0.000000  0.000000  0.000000  0.000000  0.000000  0.000000
         0.000000  0.000000  0.000000  0.000000  0.000000  0.000000  0.000000  0.000000  0.000000

 ==> PROFILE PARAMETERS FOR PATTERN#  1

 => Overall scale factor:      0.000098024    -0.000000090     0.000000158
 => Eta(p-Voigt) or m(Pearson VII):   0.000000  0.000000  0.000000
 => Overall tem. factor:     0.000000    0.000000    0.000000
 => Halfwidth parameters: 
         0.016946   -0.000278    0.000791
        -0.026145    0.001232    0.000978
         0.011584   -0.000375    0.000300
 => Cell parameters: 
       10.603953    0.000020    0.000069
       10.603953    0.000020    0.000069
       10.603953    0.000020    0.000069
       90.000000    0.000000    0.000000
       90.000000    0.000000    0.000000
       90.000000    0.000000    0.000000
 => Preferred orientation: 
         1.000000    0.000000    0.000000
         0.000000    0.000000    0.000000
 => Asymmetry parameters: 
         0.000000    0.000000    0.000000
        -0.014860   -0.005571    0.008733
         0.000000    0.000000    0.000000
         0.075845    0.006030    0.019483
 => X and Y parameters: 
         0.052400   -0.004169    0.002342
         0.034608    0.000126    0.000903
 => Strain parameters: 
         0.000000    0.000000    0.000000
         0.000000    0.000000    0.000000
         0.000000    0.000000    0.000000
 => Size   parameters (G,L): 
         0.000000    0.000000    0.000000
         0.000000    0.000000    0.000000
 => Further shape parameters (S_L and D_L): 
       0.000000  0.000000  0.000000
       0.000000  0.000000  0.000000

 ==> GLOBAL PARAMETERS FOR PATTERN#  1


 => Zero-point:    -0.0570   -0.0000    0.0007
 => Background Polynomial Parameters ==>
       586.29     0.45402      1.4846    
      -73.146     0.61447E-01  3.8125    
       41.889     -1.2017      7.2962    
       0.0000      0.0000      0.0000    
      -12.476     0.29611      2.8598    
       0.0000      0.0000      0.0000    

 => Cos( theta)-shift parameter :   0.0000  0.0000  0.0000
 => Sin(2theta)-shift parameter :   0.0730 -0.0001  0.0018

 ==> RELIABILITY FACTORS WITH ALL NON-EXCLUDED POINTS FOR PATTERN:  1

 => R-Factors:   4.28      5.48     Chi2:  3.61     DW-Stat.:  0.7288   Patt#:  1
 => Expected :            2.88                                1.9093
 => Deviance : 0.145E+05     Dev*:   3.649    
 => GoF-index:  1.9         Sqrt(Residual/N)
 => N-P+C:  3984

 =>    SumYdif       SumYobs      SumYcal      SumwYobsSQ     Residual    Condition
     0.2054E+06    0.4798E+07    0.4783E+07    0.4798E+07    0.1439E+05    0.3589E+18


 => Conventional Rietveld Rp,Rwp,Re and Chi2:   8.09      8.33      4.38      3.611    
 => (Values obtained using Ynet, but true sigma(y))
 =>  SumYnet, Sum(w Ynet**2):     0.2540E+07    0.2075E+07


 ==> RELIABILITY FACTORS FOR POINTS WITH BRAGG CONTRIBUTIONS FOR PATTERN:  1

 => R-Factors:   4.24      5.39     Chi2:  3.82     DW-Stat.:  0.8177   Patt#:
 => Expected :            2.75                                1.9019
 => Deviance : 0.129E+05     Dev*:   3.839    
 => GoF-index:  2.0         Sqrt(Residual/N)
 => N-P+C:  3354

 =>    SumYdif       SumYobs      SumYcal      SumwYobsSQ     Residual    Condition
     0.1872E+06    0.4419E+07    0.4410E+07    0.4419E+07    0.1282E+05    0.3589E+18


 => Conventional Rietveld Rp,Rwp,Re and Chi2:   7.39      7.86      4.02      3.822    
 => (Values obtained using Ynet, but true sigma(y))
 =>  SumYnet, Sum(w Ynet**2):     0.2534E+07    0.2074E+07


 => Global user-weigthed Chi2 (Bragg contrib.):   4.29    

 => ---------> Pattern#  1
 => Phase:  1
 =>    Bragg R-factor:  3.77    
 =>    RF-factor     :  2.60    
 ++++++++++++++++++++++++++++++++++++++++++++++++++++++++++++++++++++++++++++++++++++++++++++++++++++++++++++++++++++++++

 => CYCLE No.:    5
 ---------------------------------------------------------------------------------------
 => Phase  1 Name: O3 Y2                                                                 
 ---------------------------------------------------------------------------------------
 => New parameters, shifts, and standard deviations

 Atom        x       dx      sx       y       dy      sy       z       dz      sz       B       dB      sB      occ.    docc.   socc.

 Y1       0.25000 0.00000 0.00000  0.25000 0.00000 0.00000  0.25000 0.00000 0.00000  0.00000 0.00000 0.00000  0.16667 0.00000 0.00000
 Y2       0.96730 0.00000 0.00000  0.00000 0.00000 0.00000  0.25000 0.00000 0.00000  0.00000 0.00000 0.00000  0.50000 0.00000 0.00000
 O1       0.39150 0.00000 0.00000  0.15380 0.00000 0.00000  0.38000 0.00000 0.00000  0.00000 0.00000 0.00000  1.00000 0.00000 0.00000

 Atom         B11      DB11      SB11       B22      DB22      SB22       B33      DB33      SB33
              B12      DB12      SB12       B13      DB13      SB13       B23      DB23      SB23
 Y1      0.000000  0.000000  0.000000  0.000000  0.000000  0.000000  0.000000  0.000000  0.000000
         0.000000  0.000000  0.000000  0.000000  0.000000  0.000000  0.000000  0.000000  0.000000
 Y2      0.000000  0.000000  0.000000  0.000000  0.000000  0.000000  0.000000  0.000000  0.000000
         0.000000  0.000000  0.000000  0.000000  0.000000  0.000000  0.000000  0.000000  0.000000
 O1      0.000000  0.000000  0.000000  0.000000  0.000000  0.000000  0.000000  0.000000  0.000000
         0.000000  0.000000  0.000000  0.000000  0.000000  0.000000  0.000000  0.000000  0.000000

 ==> PROFILE PARAMETERS FOR PATTERN#  1

 => Overall scale factor:      0.000098033     0.000000008     0.000000155
 => Eta(p-Voigt) or m(Pearson VII):   0.000000  0.000000  0.000000
 => Overall tem. factor:     0.000000    0.000000    0.000000
 => Halfwidth parameters: 
         0.016932   -0.000014    0.000768
        -0.026351   -0.000206    0.000945
         0.011671    0.000087    0.000289
 => Cell parameters: 
       10.603962    0.000009    0.000067
       10.603962    0.000009    0.000067
       10.603962    0.000009    0.000067
       90.000000    0.000000    0.000000
       90.000000    0.000000    0.000000
       90.000000    0.000000    0.000000
 => Preferred orientation: 
         1.000000    0.000000    0.000000
         0.000000    0.000000    0.000000
 => Asymmetry parameters: 
         0.000000    0.000000    0.000000
        -0.015342   -0.000483    0.008571
         0.000000    0.000000    0.000000
         0.079476    0.003631    0.019129
 => X and Y parameters: 
         0.049220   -0.003180    0.002290
         0.034447   -0.000161    0.000879
 => Strain parameters: 
         0.000000    0.000000    0.000000
         0.000000    0.000000    0.000000
         0.000000    0.000000    0.000000
 => Size   parameters (G,L): 
         0.000000    0.000000    0.000000
         0.000000    0.000000    0.000000
 => Further shape parameters (S_L and D_L): 
       0.000000  0.000000  0.000000
       0.000000  0.000000  0.000000

 ==> GLOBAL PARAMETERS FOR PATTERN#  1


 => Zero-point:    -0.0569    0.0001    0.0007
 => Background Polynomial Parameters ==>
       586.27    -0.24525E-01  1.4530    
      -73.212    -0.65750E-01  3.7313    
       42.063     0.17455      7.1407    
       0.0000      0.0000      0.0000    
      -12.521    -0.45147E-01  2.7989    
       0.0000      0.0000      0.0000
