Repository: DataForgeSci/RAPID

#autofp readme file

AutoFP
Website http://physiworld.sinaapp.com/autofp.html

Program entry
		autofp.py

How to compile *.msi for Windows ?
		run make.bat to creat autofp.msi

File: autofp-1.3.5/example/Y2O3_demo/tmp/step=24.out (part 1 of 2)


        **********************************************************
        ** PROGRAM FullProf.2k (Version 5.90 - Dec2016-ILL JRC) **
        **********************************************************
                       M U L T I -- P A T T E R N                 
            Rietveld, Profile Matching & Integrated Intensity     
                 Refinement of X-ray and/or Neutron Data


    Date: 10/06/2024  Time: 19:02:07.123                              

 => PCR file code: Y2O3
 => DAT file code: Y2O3.dat             -> Relative contribution: 1.0000                                                            

 ==> CONDITIONS OF THIS RUN FOR PATTERN No.:  1

 => Global Refinement of X-ray powder diffraction data                                                                              
 => Global Refinement of X-ray powder diffraction data                                                                              
    Bragg-Brentano(X-rays) or Debye-Scherrer geometry(Neutrons)
 => Title:   O3 Y2

 => Number of phases:    1
 => Number of excluded regions:    2
 => Number of scattering factors supplied:    0
 => March-Dollase model for preferred orientation
 => Conventional weights: w=1.0/Variance(yobs)
 => Asymmetry correction as in J.Appl.Cryst. 26,128(1993)
 => Background refined by polynomial function
 => The    5th default profile function was selected
 => Pseudo-Voigt function (ETA variable)
                 X-parameter correspond to: ETA=ETA0+X*2theta
                       pV(x)= ETA*L(x)+(1-ETA)*G(x)

 ==> INPUT/OUTPUT OPTIONS:

 => Generate file *.PRF for plot
 => Output Integrated Intensities
 => Generate new input file *.PCR

 => X-Y type of data: 2theta/TOF/E(Kev) Intens sigma for pattern:  1
 => Plot pattern at each cycle
 => Wavelengths:  1.54056 1.54439
 => Alpha2/Alpha1 ratio:   0.5000
 => Cos(Monochromator angle)=   0.9100
 => Asymmetry correction for angles lower than   60.000 degrees
 => Absorption correction (AC), muR-eff =   0.0000  0.0000
 => Base of peaks: 2.0*HW*    8.00

 => Number of cycles:   10
 => Relaxation factors ==>    for coordinates:  1.00
 => for anisotropic temperature factors:  1.00
 => for halfwidth/strain/size parameters:  1.00
 => for lattice constants and propagation vectors:  1.00
 => EPS-value for convergence:    0.1

 => Excluded regions for Pattern#  1
    From     to
      1.0000     20.0000
    100.0000    160.0000

 => Number of Least-Squares parameters varied:    16

 =>--------------------------->
 =>------->  PATTERN number:  1
 =>--------------------------->
 => Global parameters and codes ==>
 => Zero-point:    -0.0569   31.0000
 => Background parameters and codes ==>
 => Origin of polynomial at 2theta/TOF/E(KeV):   40.000  
  586.33     -73.168      41.855      0.0000     -12.424      0.0000    
       41.00       51.00       81.00        0.00       91.00        0.00
 => Displacement peak-shift parameter and code:     0.00    0.00
 => Transparency peak-shift parameter and code:     0.07   21.00

 => Reading Intensity data  =>>

 -> No recognizable heading in input data file X,Y,sigma
    First 6 lines are considered as COMMENTS (except for TSAMP keyword)
 -> COMMENT:   3.000    1643.000                                                                                                                 
 -> COMMENT:   3.020    1571.000                                                                                                                 
 -> COMMENT:   3.040    1569.000                                                                                                                 
 -> COMMENT:   3.060    1619.000                                                                                                                 
 -> COMMENT:   3.080    1554.000                                                                                                                 
 -> COMMENT:   3.100    1531.000                                                                                                                 
 ==> Angular range, step and number of points:
     2Thmin:       3.120000  2Thmax:     150.000000  Step:       0.020004  No. of points:   7345
 --------------------------------------------------------------------------------
 => Phase  No. 1
      O3 Y2                                                                 
 --------------------------------------------------------------------------------
 =>-------> Pattern#  1
 => Crystal Structure Refinement
 => The    7th profile function was selected for phase no.  1
 => Preferred orientation vector:   0.0000  0.0000  1.0000

 =>-------> Data for PHASE: 1
 => Number of atoms:    3
 => Number of distance  constraints:    0
 => Number of angle     constraints:    0

 => Symmetry information on space group: I a -3              
 -> The multiplicity of the general position is:  48
 -> The space group is Centric (-1 at origin)   
 -> Lattice type  I: { 000; 1/2 1/2 1/2 }+                         
 -> Reduced set of symmetry operators:

  No.  IT   Symmetry symbol    Rotation part     Associated Translation
   1: ( 1)   1            -->     ( x, y, z) + {  0.0000  0.0000  0.0000}
   2: ( 4)   2 ( x, 0, 0) -->     ( x,-y,-z) + {  0.5000  0.5000  0.0000}
   3: ( 3)   2 ( 0, y, 0) -->     (-x, y,-z) + {  0.0000  0.5000  0.5000}
   4: ( 2)   2 ( 0, 0, z) -->     (-x,-y, z) + {  0.5000  0.0000  0.5000}
   5: ( 9)  3- ( x, x, x) -->     ( y, z, x) + {  0.0000  0.0000  0.0000}
   6: (12)  3- (-x, x,-x) -->     (-y,-z, x) + {  0.5000  0.0000  0.5000}
   7: (11)  3- (-x,-x, x) -->     ( y,-z,-x) + {  0.5000  0.5000  0.0000}
   8: (10)  3- ( x,-x,-x) -->     (-y, z,-x) + {  0.0000  0.5000  0.5000}
   9: ( 5)  3+ ( x, x, x) -->     ( z, x, y) + {  0.0000  0.0000  0.0000}
  10: ( 8)  3+ (-x,-x, x) -->     (-z, x,-y) + {  0.0000  0.5000  0.5000}
  11: ( 7)  3+ ( x,-x,-x) -->     (-z,-x, y) + {  0.5000  0.0000  0.5000}
  12: ( 6)  3+ (-x, x,-x) -->     ( z,-x,-y) + {  0.5000  0.5000  0.0000}


        Information on Space Group: 
        --------------------------- 

 =>   Number of Space group: 206
 =>  Hermann-Mauguin Symbol: I a -3
 =>             Hall Symbol: -I 2b 2c 3
 =>            Setting Type: IT (Generated from Hermann-Mauguin symbol)
 =>          Crystal System: Cubic
 =>              Laue Class: m-3
 =>             Point Group: m-3
 =>         Bravais Lattice: I
 =>          Lattice Symbol: cI
 =>  Reduced Number of S.O.:  12
 =>    General multiplicity:  48
 =>          Centrosymmetry: Centric (-1 at origin)
 =>  Generators (exc. -1&L):   3
 =>         Asymmetric unit:  0.000 <= x <=  0.500
                              0.000 <= y <=  0.500
                              0.000 <= z <=  0.250

 => List of S.O. without inversion and lattice centring translations
 => SYMM(  1): x,y,z                               => SYMM(  2): x+1/2,-y+1/2,-z
 => SYMM(  3): -x,y+1/2,-z+1/2                     => SYMM(  4): -x+1/2,-y,z+1/2
 => SYMM(  5): y,z,x                               => SYMM(  6): -y+1/2,-z,x+1/2
 => SYMM(  7): y+1/2,-z+1/2,-x                     => SYMM(  8): -y,z+1/2,-x+1/2
 => SYMM(  9): z,x,y                               => SYMM( 10): -z,x+1/2,-y+1/2
 => SYMM( 11): -z+1/2,-x,y+1/2                     => SYMM( 12): z+1/2,-x+1/2,-y


 => Initial parameters ==>
 Atom    Ntyp                  X         Y         Z         B         occ.         in  fin  Spc  Mult
                             B11       B22       B33       B12       B13       B23
 Y1     Y                  0.25000   0.25000   0.25000   0.00000   0.16667           0    0    0    8
                 Codes:    0.00000   0.00000   0.00000   0.00000   0.00000
                 Betas:    0.00000   0.00000   0.00000   0.00000   0.00000   0.00000
                 Codes:    0.00000   0.00000   0.00000   0.00000   0.00000   0.00000
 Y2     Y                  0.96730   0.00000   0.25000   0.00000   0.50000           0    0    0   24
                 Codes:    0.00000   0.00000   0.00000   0.00000   0.00000
                 Betas:    0.00000   0.00000   0.00000   0.00000   0.00000   0.00000
                 Codes:    0.00000   0.00000   0.00000   0.00000   0.00000   0.00000
 O1     O                  0.39150   0.15380   0.38000   0.00000   1.00000           0    0    0   48
                 Codes:    0.00000   0.00000   0.00000   0.00000   0.00000
                 Betas:    0.00000   0.00000   0.00000   0.00000   0.00000   0.00000
                 Codes:    0.00000   0.00000   0.00000   0.00000   0.00000   0.00000

 => IT IS ASSUMED THAT THE FIRST GIVEN SITE IS FULLY OCCUPIED 
    OR THE FIRST AND SECOND ATOMS ARE IN THE SAME SITE WITH TOTAL FULL OCCUPATION
  (If this is not the case, change the order of atoms to obtain correct values for the content of the unit cell)
    The given occupation factors have been obtained mutiplying m/M by   1.0000
      -> Atom: Y   ,  Chemical element: Y   Atomic Mass:    88.9059
      -> Atom: Y   ,  Chemical element: Y   Atomic Mass:    88.9059
      -> Atom: O   ,  Chemical element: O   Atomic Mass:    15.9994
 => The given value of ATZ is       3613.05 the program has calculated:        3613.05
    The value of ATZ given in the input PCR file will be used for quantitative analysis
 => The chemical content of the unit cell is: 
       8.0000 Y    +  23.9995 Y    +  47.9990 O      
 => The normalized site occupation numbers in % are: 
     100.0000 Y1     :       99.9980 Y2     :       99.9980 O1       
 => The density (volumic mass) of the compound is:    5.032 g/cm3

 =>-------> PROFILE PARAMETERS FOR PATTERN:  1

 => Overall scale factor:   0.980150E-04
 => ETA (p-Voigt) OR M (Pearson VII):   0.0000
 => Overall temperature factor:      0.00000
 => Halfwidth U,V,W:      0.01682    -0.02607     0.01161
 => X and Y parameters:       0.0484      0.0345
 => Direct cell parameters:   10.6040  10.6040  10.6040  90.0000  90.0000  90.0000
 => Preferred orientation parameters:   1.0000  0.0000
 => Asymmetry parameters     :      0.00000    -0.01597     0.00000     0.08448
 => Strain parameters        :      0.00000     0.00000     0.00000
 => Size   parameters        :      0.00000     0.00000
 => Further shape parameters (S_L and D_L):   0.00000   0.00000
    S_L is source width/detector distance
    D_L is detector width/detector distance

 ==> CODEWORDS FOR PROFILE PARAMETERS of PATTERN#  1

 => Overall scale factor:   11.000
 => ETA (p-Voigt) OR M (Pearson VII):    0.000
 => Overall temperature factor:  161.000
 => Halfwidth U,V,W:  111.000 101.000  71.000
 => X and Y parameters:  151.000 141.000
 => Direct cell parameters:   61.000  61.000  61.000   0.000   0.000   0.000
 => Preferred orientation parameters:    0.000   0.000
 => Asymmetry parameters     :    0.000 121.000   0.000 131.000
 => Strain parameters        :    0.000   0.000   0.000
 => Size   parameters        :    0.000   0.000

 => Cell constraints according to Laue symmetry: m-3  

        Metric information:
        -------------------

 => Direct cell parameters:

         a =      10.6040      b =      10.6040      c =      10.6040
     alpha =       90.000   beta =       90.000  gamma =       90.000
                        Direct Cell Volume =    1192.3555

 => Reciprocal cell parameters:

         a*=     0.094304      b*=     0.094304      c*=     0.094304
     alpha*=       90.000   beta*=       90.000  gamma*=       90.000
                    Reciprocal Cell Volume =   0.00083868

 => Direct and Reciprocal Metric Tensors:

                   GD                                       GR
    112.4442      0.0000      0.0000          0.008893    0.000000    0.000000
      0.0000    112.4442      0.0000          0.000000    0.008893    0.000000
      0.0000      0.0000    112.4442          0.000000    0.000000    0.008893

 =>  Cartesian frame: x // a; y is in the ab-plane; z is x ^ y   

     Crystal_to_Orthonormal_Matrix              Orthonormal_to_Crystal Matrix
              Cr_Orth_cel                               Orth_Cr_cel  
     10.6040      0.0000      0.0000          0.094304   -0.000000   -0.000000
      0.0000     10.6040      0.0000          0.000000    0.094304   -0.000000
      0.0000      0.0000     10.6040          0.000000    0.000000    0.094304

     Busing-Levy B-matrix: Hc=B.H            Inverse of the Busing-Levy B-matrix
                BL_M                                      BL_Minv  
    0.094304    0.000000    0.000000           10.6040     -0.0000     -0.0000
    0.000000    0.094304   -0.000000            0.0000     10.6040      0.0000
    0.000000    0.000000    0.094304            0.0000      0.0000     10.6040

 => Laue symmetry m-3   will be used to generate HKL for pattern#   1
 => Reflections generated between S(1/d)min:  0.0353 A-1 and S(1/d)max:  1.2584 A-1
 =>                                    dmax: 28.3647 A   and      dmin:  0.7946 A
 => The number of reflections generated is:    211
 => The max. scatt. variable (gen.ref.) is:       151.5514
 => Scattering coefficients from internal table


 => X-ray scattering coeff. (A1, B1, A2,...C, f(0), Z, Dfp,Dfpp)

 Y      17.7760   1.4029  10.2946  12.8006   5.7263   0.1256   3.2659 104.3540   1.9121  38.9749  39.0000  -0.3860   2.0250
 O       3.0485  13.2771   2.2868   5.7011   1.5463   0.3239   0.8670  32.9089   0.2508   7.9994   8.0000   0.0470   0.0320

     --------------------------------------------------------------
      SYMBOLIC NAMES AND INITIAL VALUES OF PARAMETERS TO BE VARIED:
     --------------------------------------------------------------

      ->  Parameter number    1   -> Symbolic Name:       Scale_ph1_pat1    0.98015000E-04
      ->  Parameter number    2   -> Symbolic Name:           SySin_pat1    0.72590001E-01
      ->  Parameter number    3   -> Symbolic Name:            Zero_pat1   -0.56919999E-01
      ->  Parameter number    4   -> Symbolic Name:           Bck_0_pat1     586.33398    
      ->  Parameter number    5   -> Symbolic Name:           Bck_1_pat1    -73.167999    
      ->  Parameter number    6   -> Symbolic Name:      Cell_A_ph1_pat1     10.603972    
      ->  Parameter number    7   -> Symbolic Name:      W-Cagl_ph1_pat1    0.11608000E-01
      ->  Parameter number    8   -> Symbolic Name:           Bck_2_pat1     41.855000    
      ->  Parameter number    9   -> Symbolic Name:           Bck_4_pat1    -12.424000    
      ->  Parameter number   10   -> Symbolic Name:      V-Cagl_ph1_pat1   -0.26066000E-01
      ->  Parameter number   11   -> Symbolic Name:      U-Cagl_ph1_pat1    0.16819000E-01
      ->  Parameter number   12   -> Symbolic Name:       Asym2_ph1_pat1   -0.15969999E-01
      ->  Parameter number   13   -> Symbolic Name:       Asym4_ph1_pat1    0.84480003E-01
      ->  Parameter number   14   -> Symbolic Name:       Y-cos_ph1_pat1    0.34492999E-01
      ->  Parameter number   15   -> Symbolic Name:       X-tan_ph1_pat1    0.48365001E-01
      ->  Parameter number   16   -> Symbolic Name:       Bover_ph1_pat1     0.0000000    
  
 
 => No optimization for routine tasks
 ++++++++++++++++++++++++++++++++++++++++++++++++++++++++++++++++++++++++++++++++++++++++++++++++++++++++++++++++++++++++

 => CYCLE No.:    1
 ---------------------------------------------------------------------------------------
 => Phase  1 Name: O3 Y2                                                                 
 ---------------------------------------------------------------------------------------
 => New parameters, shifts, and standard deviations

 Atom        x       dx      sx       y       dy      sy       z       dz      sz       B       dB      sB      occ.    docc.   socc.

 Y1       0.25000 0.00000 0.00000  0.25000 0.00000 0.00000  0.25000 0.00000 0.00000  0.00000 0.00000 0.00000  0.16667 0.00000 0.00000
 Y2       0.96730 0.00000 0.00000  0.00000 0.00000 0.00000  0.25000 0.00000 0.00000  0.00000 0.00000 0.00000  0.50000 0.00000 0.00000
 O1       0.39150 0.00000 0.00000  0.15380 0.00000 0.00000  0.38000 0.00000 0.00000  0.00000 0.00000 0.00000  1.00000 0.00000 0.00000

 Atom         B11      DB11      SB11       B22      DB22      SB22       B33      DB33      SB33
              B12      DB12      SB12       B13      DB13      SB13       B23      DB23      SB23
 Y1      0.000000  0.000000  0.000000  0.000000  0.000000  0.000000  0.000000  0.000000  0.000000
         0.000000  0.000000  0.000000  0.000000  0.000000  0.000000  0.000000  0.000000  0.000000
 Y2      0.000000  0.000000  0.000000  0.000000  0.000000  0.000000  0.000000  0.000000  0.000000
         0.000000  0.000000  0.000000  0.000000  0.000000  0.000000  0.000000  0.000000  0.000000
 O1      0.000000  0.000000  0.000000  0.000000  0.000000  0.000000  0.000000  0.000000  0.000000
         0.000000  0.000000  0.000000  0.000000  0.000000  0.000000  0.000000  0.000000  0.000000

 ==> PROFILE PARAMETERS FOR PATTERN#  1

 => Overall scale factor:      0.000101911     0.000003896     0.000000255
 => Eta(p-Voigt) or m(Pearson VII):   0.000000  0.000000  0.000000
 => Overall tem. factor:     0.327239    0.327239    0.016107
 => Halfwidth parameters: 
         0.016263   -0.000556    0.000761
        -0.022188    0.003878    0.000965
         0.010991   -0.000617    0.000298
 => Cell parameters: 
       10.603972    0.000000    0.000067
       10.603972    0.000000    0.000067
       10.603972    0.000000    0.000067
       90.000000    0.000000    0.000000
       90.000000    0.000000    0.000000
       90.000000    0.000000    0.000000
 => Preferred orientation: 
         1.000000    0.000000    0.000000
         0.000000    0.000000    0.000000
 => Asymmetry parameters: 
         0.000000    0.000000    0.000000
        -0.010155    0.005815    0.008877
         0.000000    0.000000    0.000000
         0.078071   -0.006409    0.019818
 => X and Y parameters: 
         0.035257   -0.013108    0.002625
         0.042872    0.008379    0.000983
 => Strain parameters: 
         0.000000    0.000000    0.000000
         0.000000    0.000000    0.000000
         0.000000    0.000000    0.000000
 => Size   parameters (G,L): 
         0.000000    0.000000    0.000000
         0.000000    0.000000    0.000000
 => Further shape parameters (S_L and D_L): 
       0.000000  0.000000  0.000000
       0.000000  0.000000  0.000000

 ==> GLOBAL PARAMETERS FOR PATTERN#  1


 => Zero-point:    -0.0569    0.0001    0.0007
 => Background Polynomial Parameters ==>
       589.46      3.1297      1.5041    
      -56.246      16.922      3.9159    
       37.471     -4.3843      7.4197    
       0.0000      0.0000      0.0000    
      -5.7178      6.7062      2.9256    
       0.0000      0.0000      0.0000    

 => Cos( theta)-shift parameter :   0.0000  0.0000  0.0000
 => Sin(2theta)-shift parameter :   0.0725 -0.0001  0.0018

 ==> RELIABILITY FACTORS WITH ALL NON-EXCLUDED POINTS FOR PATTERN:  1

 => R-Factors:   4.16      5.43     Chi2:  3.55     DW-Stat.:  0.7168   Patt#:  1
 => Expected :            2.88                                1.9098
 => Deviance : 0.146E+05     Dev*:   3.657    
 => GoF-index:  1.9         Sqrt(Residual/N)
 => N-P+C:  3983

 =>    SumYdif       SumYobs      SumYcal      SumwYobsSQ     Residual    Condition
     0.1996E+06    0.4798E+07    0.4772E+07    0.4798E+07    0.1415E+05    0.3917E+18


 => Conventional Rietveld Rp,Rwp,Re and Chi2:   7.86      8.26      4.38      3.554    
 => (Values obtained using Ynet, but true sigma(y))
 =>  SumYnet, Sum(w Ynet**2):     0.2540E+07    0.2075E+07


 ==> RELIABILITY FACTORS FOR POINTS WITH BRAGG CONTRIBUTIONS FOR PATTERN:  1

 => R-Factors:   4.04      5.22     Chi2:  3.68     DW-Stat.:  0.8612   Patt#:
 => Expected :            2.72                                1.9004
 => Deviance : 0.120E+05     Dev*:   3.753    
 => GoF-index:  1.9         Sqrt(Residual/N)
 => N-P+C:  3199

 =>    SumYdif       SumYobs      SumYcal      SumwYobsSQ     Residual    Condition
     0.1747E+06    0.4327E+07    0.4312E+07    0.4327E+07    0.1178E+05    0.3917E+18


 => Conventional Rietveld Rp,Rwp,Re and Chi2:   6.91      7.54      3.93      3.683    
 => (Values obtained using Ynet, but true sigma(y))
 =>  SumYnet, Sum(w Ynet**2):     0.2529E+07    0.2073E+07


 => Global user-weigthed Chi2 (Bragg contrib.):   4.42    

 => ---------> Pattern#  1
 => Phase:  1
 =>    Bragg R-factor:  3.84    
 =>    RF-factor     :  2.75    
 ++++++++++++++++++++++++++++++++++++++++++++++++++++++++++++++++++++++++++++++++++++++++++++++++++++++++++++++++++++++++

 => CYCLE No.:    2
 ---------------------------------------------------------------------------------------
 => Phase  1 Name: O3 Y2                                                                 
 ---------------------------------------------------------------------------------------
 => New parameters, shifts, and standard deviations

 Atom        x       dx      sx       y       dy      sy       z       dz      sz       B       dB      sB      occ.    docc.   socc.

 Y1       0.25000 0.00000 0.00000  0.25000 0.00000 0.00000  0.25000 0.00000 0.00000  0.00000 0.00000 0.00000  0.16667 0.00000 0.00000
 Y2       0.96730 0.00000 0.00000  0.00000 0.00000 0.00000  0.25000 0.00000 0.00000  0.00000 0.00000 0.00000  0.50000 0.00000 0.00000
 O1       0.39150 0.00000 0.00000  0.15380 0.00000 0.00000  0.38000 0.00000 0.00000  0.00000 0.00000 0.00000  1.00000 0.00000 0.00000

 Atom         B11      DB11      SB11       B22      DB22      SB22       B33      DB33      SB33
              B12      DB12      SB12       B13      DB13      SB13       B23      DB23      SB23
 Y1      0.000000  0.000000  0.000000  0.000000  0.000000  0.000000  0.000000  0.000000  0.000000
         0.000000  0.000000  0.000000  0.000000  0.000000  0.000000  0.000000  0.000000  0.000000
 Y2      0.000000  0.000000  0.000000  0.000000  0.000000  0.000000  0.000000  0.000000  0.000000
         0.000000  0.000000  0.000000  0.000000  0.000000  0.000000  0.000000  0.000000  0.000000
 O1      0.000000  0.000000  0.000000  0.000000  0.000000  0.000000  0.000000  0.000000  0.000000
         0.000000  0.000000  0.000000  0.000000  0.000000  0.000000  0.000000  0.000000  0.000000

 ==> PROFILE PARAMETERS FOR PATTERN#  1

 => Overall scale factor:      0.000101927     0.000000017     0.000000326
 => Eta(p-Voigt) or m(Pearson VII):   0.000000  0.000000  0.000000
 => Overall tem. factor:     0.318727   -0.008512    0.021280
 => Halfwidth parameters: 
         0.016309    0.000046    0.001192
        -0.024590   -0.002402    0.001442
         0.010964   -0.000027    0.000425
 => Cell parameters: 
       10.603954   -0.000018    0.000095
       10.603954   -0.000018    0.000095
       10.603954   -0.000018    0.000095
       90.000000    0.000000    0.000000
       90.000000    0.000000    0.000000
       90.000000    0.000000    0.000000
 => Preferred orientation: 
         1.000000    0.000000    0.000000
         0.000000    0.000000    0.000000
 => Asymmetry parameters: 
         0.000000    0.000000    0.000000
         0.000435    0.010589    0.011133
         0.000000    0.000000    0.000000
         0.063382   -0.014689    0.024708
 => X and Y parameters: 
         0.031523   -0.003734    0.003895
         0.041524   -0.001347    0.001373
 => Strain parameters: 
         0.000000    0.000000    0.000000
         0.000000    0.000000    0.000000
         0.000000    0.000000    0.000000
 => Size   parameters (G,L): 
         0.000000    0.000000    0.000000
         0.000000    0.000000    0.000000
 => Further shape parameters (S_L and D_L): 
       0.000000  0.000000  0.000000
       0.000000  0.000000  0.000000

 ==> GLOBAL PARAMETERS FOR PATTERN#  1


 => Zero-point:    -0.0569   -0.0000    0.0009
 => Background Polynomial Parameters ==>
       589.06    -0.40835      1.8310    
      -56.918    -0.67290      4.7784    
       35.965     -1.5053      9.0191    
       0.0000      0.0000      0.0000    
      -6.8328     -1.1150      3.5514    
       0.0000      0.0000      0.0000    

 => Cos( theta)-shift parameter :   0.0000  0.0000  0.0000
 => Sin(2theta)-shift parameter :   0.0723 -0.0003  0.0025

 ==> RELIABILITY FACTORS WITH ALL NON-EXCLUDED POINTS FOR PATTERN:  1

 => R-Factors:   5.23      6.59     Chi2:  5.23     DW-Stat.:  0.6188   Patt#:  1
 => Expected :            2.88                                1.9098
 => Deviance : 0.209E+05     Dev*:   5.245    
 => GoF-index:  2.3         Sqrt(Residual/N)
 => N-P+C:  3983

 =>    SumYdif       SumYobs      SumYcal      SumwYobsSQ     Residual    Condition
     0.2510E+06    0.4798E+07    0.4788E+07    0.4798E+07    0.2082E+05    0.2913E+18


 => Conventional Rietveld Rp,Rwp,Re and Chi2:   10.1      10.1      4.41      5.228    
 => (Values obtained using Ynet, but true sigma(y))
 =>  SumYnet, Sum(w Ynet**2):     0.2483E+07    0.2048E+07


 ==> RELIABILITY FACTORS FOR POINTS WITH BRAGG CONTRIBUTIONS FOR PATTERN:  1

 => R-Factors:   5.23      6.54     Chi2:  5.78     DW-Stat.:  0.6963   Patt#:
 => Expected :            2.72                                1.9004
 => Deviance : 0.184E+05     Dev*:   5.758    
 => GoF-index:  2.4         Sqrt(Residual/N)
 => N-P+C:  3199

 =>    SumYdif       SumYobs      SumYcal      SumwYobsSQ     Residual    Condition
     0.2263E+06    0.4327E+07    0.4323E+07    0.4327E+07    0.1851E+05    0.2913E+18


 => Conventional Rietveld Rp,Rwp,Re and Chi2:   9.14      9.51      3.95      5.785    
 => (Values obtained using Ynet, but true sigma(y))
 =>  SumYnet, Sum(w Ynet**2):     0.2477E+07    0.2046E+07


 => Global user-weigthed Chi2 (Bragg contrib.):   6.51    

 => ---------> Pattern#  1
 => Phase:  1
 =>    Bragg R-factor:  3.71    
 =>    RF-factor     :  2.74    
 ++++++++++++++++++++++++++++++++++++++++++++++++++++++++++++++++++++++++++++++++++++++++++++++++++++++++++++++++++++++++

 => CYCLE No.:    3
 ---------------------------------------------------------------------------------------
 => Phase  1 Name: O3 Y2                                                                 
 ---------------------------------------------------------------------------------------
 => New parameters, shifts, and standard deviations

 Atom        x       dx      sx       y       dy      sy       z       dz      sz       B       dB      sB      occ.    docc.   socc.

 Y1       0.25000 0.00000 0.00000  0.25000 0.00000 0.00000  0.25000 0.00000 0.00000  0.00000 0.00000 0.00000  0.16667 0.00000 0.00000
 Y2       0.96730 0.00000 0.00000  0.00000 0.00000 0.00000  0.25000 0.00000 0.00000  0.00000 0.00000 0.00000  0.50000 0.00000 0.00000
 O1       0.39150 0.00000 0.00000  0.15380 0.00000 0.00000  0.38000 0.00000 0.00000  0.00000 0.00000 0.00000  1.00000 0.00000 0.00000

 Atom         B11      DB11      SB11       B22      DB22      SB22       B33      DB33      SB33
              B12      DB12      SB12       B13      DB13      SB13       B23      DB23      SB23
 Y1      0.000000  0.000000  0.000000  0.000000  0.000000  0.000000  0.000000  0.000000  0.000000
         0.000000  0.000000  0.000000  0.000000  0.000000  0.000000  0.000000  0.000000  0.000000
 Y2      0.000000  0.000000  0.000000  0.000000  0.000000  0.000000  0.000000  0.000000  0.000000
         0.000000  0.000000  0.000000  0.000000  0.000000  0.000000  0.000000  0.000000  0.000000
 O1      0.000000  0.000000  0.000000  0.000000  0.000000  0.000000  0.000000  0.000000  0.000000
         0.000000  0.000000  0.000000  0.000000  0.000000  0.000000  0.000000  0.000000  0.000000

 ==> PROFILE PARAMETERS FOR PATTERN#  1

 => Overall scale factor:      0.000102030     0.000000103     0.000000256
 => Eta(p-Voigt) or m(Pearson VII):   0.000000  0.000000  0.000000
 => Overall tem. factor:     0.326741    0.008014    0.016234
 => Halfwidth parameters: 
         0.016029   -0.000280    0.000738
        -0.023408    0.001182    0.000936
         0.010686   -0.000277    0.000288
 => Cell parameters: 
       10.603965    0.000010    0.000067
       10.603965    0.000010    0.000067
       10.603965    0.000010    0.000067
       90.000000    0.000000    0.000000
       90.000000    0.000000    0.000000
       90.000000    0.000000    0.000000
 => Preferred orientation: 
         1.000000    0.000000    0.000000
         0.000000    0.000000    0.000000
 => Asymmetry parameters: 
         0.000000    0.000000    0.000000
        -0.004612   -0.005046    0.008652
         0.000000    0.000000    0.000000
         0.069925    0.006543    0.019248
 => X and Y parameters: 
         0.026536   -0.004987    0.002578
         0.042249    0.000725    0.000955
 => Strain parameters: 
         0.000000    0.000000    0.000000
         0.000000    0.000000    0.000000
         0.000000    0.000000    0.000000
 => Size   parameters (G,L): 
         0.000000    0.000000    0.000000
         0.000000    0.000000    0.000000
 => Further shape parameters (S_L and D_L): 
       0.000000  0.000000  0.000000
       0.000000  0.000000  0.000000

 ==> GLOBAL PARAMETERS FOR PATTERN#  1


 => Zero-point:    -0.0566    0.0003    0.0006
 => Background Polynomial Parameters ==>
       589.30     0.24256      1.4496    
      -56.441     0.47716      3.7780    
       34.459     -1.5068      7.1520    
       0.0000      0.0000      0.0000    
      -6.0210     0.81188      2.8164    
       0.0000      0.0000      0.0000    

 => Cos( theta)-shift parameter :   0.0000  0.0000  0.0000
 => Sin(2theta)-shift parameter :   0.0722 -0.0000  0.0018

 ==> RELIABILITY FACTORS WITH ALL NON-EXCLUDED POINTS FOR PATTERN:  1

 => R-Factors:   3.96      5.23     Chi2:  3.30     DW-Stat.:  0.7896   Patt#:  1
 => Expected :            2.88                                1.9098
 => Deviance : 0.134E+05     Dev*:   3.355    
 => GoF-index:  1.8         Sqrt(Residual/N)
 => N-P+C:  3983

 =>    SumYdif       SumYobs      SumYcal      SumwYobsSQ     Residual    Condition
     0.1898E+06    0.4798E+07    0.4787E+07    0.4798E+07    0.1315E+05    0.3801E+18


 => Conventional Rietveld Rp,Rwp,Re and Chi2:   7.61      8.00      4.41      3.301    
 => (Values obtained using Ynet, but true sigma(y))
 =>  SumYnet, Sum(w Ynet**2):     0.2493E+07    0.2052E+07


 ==> RELIABILITY FACTORS FOR POINTS WITH BRAGG CONTRIBUTIONS FOR PATTERN:  1

 => R-Factors:   3.82      5.00     Chi2:  3.39     DW-Stat.:  0.9581   Patt#:
 => Expected :            2.72                                1.9004
 => Deviance : 0.109E+05     Dev*:   3.404    
 => GoF-index:  1.8         Sqrt(Residual/N)
 => N-P+C:  3199

 =>    SumYdif       SumYobs      SumYcal      SumwYobsSQ     Residual    Condition
     0.1652E+06    0.4327E+07    0.4324E+07    0.4327E+07    0.1084E+05    0.3801E+18


 => Conventional Rietveld Rp,Rwp,Re and Chi2:   6.65      7.27      3.95      3.387    
 => (Values obtained using Ynet, but true sigma(y))
 =>  SumYnet, Sum(w Ynet**2):     0.2486E+07    0.2050E+07


 => Global user-weigthed Chi2 (Bragg contrib.):   4.11    

 => ---------> Pattern#  1
 => Phase:  1
 =>    Bragg R-factor:  3.28    
 =>    RF-factor     :  2.44    
 ++++++++++++++++++++++++++++++++++++++++++++++++++++++++++++++++++++++++++++++++++++++++++++++++++++++++++++++++++++++++

 => CYCLE No.:    4
 ---------------------------------------------------------------------------------------
 => Phase  1 Name: O3 Y2                                                                 
 ---------------------------------------------------------------------------------------
 => New parameters, shifts, and standard deviations

 Atom        x       dx      sx       y       dy      sy       z       dz      sz       B       dB      sB      occ.    docc.   socc.

 Y1       0.25000 0.00000 0.00000  0.25000 0.00000 0.00000  0.25000 0.00000 0.00000  0.00000 0.00000 0.00000  0.16667 0.00000 0.00000
 Y2       0.96730 0.00000 0.00000  0.00000 0.00000 0.00000  0.25000 0.00000 0.00000  0.00000 0.00000 0.00000  0.50000 0.00000 0.00000
 O1       0.39150 0.00000 0.00000  0.15380 0.00000 0.00000  0.38000 0.00000 0.00000  0.00000 0.00000 0.00000  1.00000 0.00000 0.00000

 Atom         B11      DB11      SB11       B22      DB22      SB22       B33      DB33      SB33
              B12      DB12      SB12       B13      DB13      SB13       B23      DB23      SB23
 Y1      0.000000  0.000000  0.000000  0.000000  0.000000  0.000000  0.000000  0.000000  0.000000
         0.000000  0.000000  0.000000  0.000000  0.000000  0.000000  0.000000  0.000000  0.000000
 Y2      0.000000  0.000000  0.000000  0.000000  0.000000  0.000000  0.000000  0.000000  0.000000
         0.000000  0.000000  0.000000  0.000000  0.000000  0.000000  0.000000  0.000000  0.000000
 O1      0.000000  0.000000  0.000000  0.000000  0.000000  0.000000  0.000000  0.000000  0.000000
         0.000000  0.000000  0.000000  0.000000  0.000000  0.000000  0.000000  0.000000  0.000000

 ==> PROFILE PARAMETERS FOR PATTERN#  1

 => Overall scale factor:      0.000102037     0.000000007     0.000000251
 => Eta(p-Voigt) or m(Pearson VII):   0.000000  0.000000  0.000000
 => Overall tem. factor:     0.330946    0.004205    0.015991
 => Halfwidth parameters: 
         0.015879   -0.000150    0.000728
        -0.022180    0.001228    0.000920
         0.010528   -0.000158    0.000282
 => Cell parameters: 
       10.603965    0.000000    0.000065
       10.603965    0.000000    0.000065
       10.603965    0.000000    0.000065
       90.000000    0.000000    0.000000
       90.000000    0.000000    0.000000
       90.000000    0.000000    0.000000
 => Preferred orientation: 
         1.000000    0.000000    0.000000
         0.000000    0.000000    0.000000
 => Asymmetry parameters: 
         0.000000    0.000000    0.000000
        -0.009699   -0.005087    0.008506
         0.000000    0.000000    0.000000
         0.070242    0.000317    0.018924
 => X and Y parameters: 
         0.024066   -0.002470    0.002560
         0.043015    0.000766    0.000942
 => Strain parameters: 
         0.000000    0.000000    0.000000
         0.000000    0.000000    0.000000
         0.000000    0.000000    0.000000
 => Size   parameters (G,L): 
         0.000000    0.000000    0.000000
         0.000000    0.000000    0.000000
 => Further shape parameters (S_L and D_L): 
       0.000000  0.000000  0.000000
       0.000000  0.000000  0.000000

 ==> GLOBAL PARAMETERS FOR PATTERN#  1


 => Zero-point:    -0.0566    0.0000    0.0006
 => Background Polynomial Parameters ==>
       589.53     0.23391      1.4231    
      -56.186     0.25516      3.7095    
       33.695    -0.76373      7.0204    
       0.0000      0.0000      0.0000    
      -6.0175     0.34899E-02  2.7646    
       0.0000      0.0000      0.0000    

 => Cos( theta)-shift parameter :   0.0000  0.0000  0.0000
 => Sin(2theta)-shift parameter :   0.0721 -0.0001  0.0017

 ==> RELIABILITY FACTORS WITH ALL NON-EXCLUDED POINTS FOR PATTERN:  1

 => R-Factors:   3.86      5.14     Chi2:  3.18     DW-Stat.:  0.7995   Patt#:  1
 => Expected :            2.88                                1.9098
 => Deviance : 0.129E+05     Dev*:   3.238    
 => GoF-index:  1.8         Sqrt(Residual/N)
 => N-P+C:  3983

 =>    SumYdif       SumYobs      SumYcal      SumwYobsSQ     Residual    Condition
     0.1853E+06    0.4798E+07    0.4789E+07    0.4798E+07    0.1266E+05    0.3825E+18


 => Conventional Rietveld Rp,Rwp,Re and Chi2:   7.44      7.86      4.41      3.179    
 => (Values obtained using Ynet, but true sigma(y))
 =>  SumYnet, Sum(w Ynet**2):     0.2492E+07    0.2052E+07


 ==> RELIABILITY FACTORS FOR POINTS WITH BRAGG CONTRIBUTIONS FOR PATTERN:  1

 => R-Factors:   3.71      4.89     Chi2:  3.24     DW-Stat.:  0.9779   Patt#:
 => Expected :            2.72                                1.9004
 => Deviance : 0.104E+05     Dev*:   3.258    
 => GoF-index:  1.8         Sqrt(Residual/N)
 => N-P+C:  3199

 =>    SumYdif       SumYobs      SumYcal      SumwYobsSQ     Residual    Condition
     0.1607E+06    0.4327E+07    0.4325E+07    0.4327E+07    0.1035E+05    0.3825E+18


 => Conventional Rietveld Rp,Rwp,Re and Chi2:   6.47      7.11      3.95      3.236    
 => (Values obtained using Ynet, but true sigma(y))
 =>  SumYnet, Sum(w Ynet**2):     0.2485E+07    0.2050E+07


 => Global user-weigthed Chi2 (Bragg contrib.):   3.96    

 => ---------> Pattern#  1
 => Phase:  1
 =>    Bragg R-factor:  3.28    
 =>    RF-factor     :  2.45    
 ++++++++++++++++++++++++++++++++++++++++++++++++++++++++++++++++++++++++++++++++++++++++++++++++++++++++++++++++++++++++

 => CYCLE No.:    5
 ---------------------------------------------------------------------------------------
 => Phase  1 Name: O3 Y2                                                                 
 ---------------------------------------------------------------------------------------
 => New parameters, shifts, and standard deviations

 Atom        x       dx      sx       y       dy      sy       z       dz      sz       B       dB      sB      occ.    docc.   socc.

 Y1       0.25000 0.00000 0.00000  0.25000 0.00000 0.00000  0.25000 0.00000 0.00000  0.00000 0.00000 0.00000  0.16667 0.00000 0.00000
 Y2       0.96730 0.00000 0.00000  0.00000 0.00000 0.00000  0.25000 0.00000 0.00000  0.00000 0.00000 0.00000  0.50000 0.00000 0.00000
 O1       0.39150 0.00000 0.00000  0.15380 0.00000 0.00000  0.38000 0.00000 0.00000  0.00000 0.00000 0.00000  1.00000 0.00000 0.00000

 Atom         B11      DB11      SB11       B22      DB22      SB22       B33      DB33      SB33
              B12      DB12      SB12       B13      DB13      SB13       B23      DB23      SB23
 Y1      0.000000  0.000000  0.000000  0.000000  0.000000  0.000000  0.000000  0.000000  0.000000
         0.000000  0.000000  0.000000  0.000000  0.000000  0.000000  0.000000  0.000000  0.000000
 Y2      0.000000  0.000000  0.000000  0.000000  0.000000  0.000000  0.000000  0.000000  0.000000
         0.000000  0.000000  0.000000  0.000000  0.000000  0.000000  0.000000  0.000000  0.000000
 O1      0.000000  0.000000  0.000000  0.000000  0.000000  0.000000  0.000000  0.000000  0.000000
         0.000000  0.000000  0.000000  0.000000  0.000000  0.000000  0.000000  0.000000  0.000000

 ==> PROFILE PARAMETERS FOR PATTERN#  1

 => Overall scale factor:      0.000102026    -0.000000011     0.000000252
 => Eta(p-Voigt) or m(Pearson VII):   0.000000  0.000000  0.000000
 => Overall tem. factor:     0.332028    0.001082    0.016181
 => Halfwidth parameters: 
         0.015933    0.000053    0.000772
        -0.022634   -0.000454    0.000964
         0.010507   -0.000022    0.000292
 => Cell parameters: 
       10.603956   -0.000009    0.000067
       10.603956   -0.000009    0.000067
       10.603956   -0.000009    0.000067
       90.000000    0.000000    0.000000
       90.000000    0.000000    0.000000
       90.000000    0.000000    0.000000
 => Preferred orientation: 
         1.000000    0.000000    0.000000
         0.000000    0.000000    0.000000
 => Asymmetry parameters: 
         0.000000    0.000000    0.000000
        -0.007509    0.002189    0.008556
         0.000000    0.000000    0.000000
         0.068026   -0.002216    0.019028
 => X and Y parameters: 
         0.023370   -0.000696    0.002688
         0.042737   -0.000277    0.000975
 => Strain parameters: 
         0.000000    0.000000    0.000000
         0.000000    0.000000    0.000000
         0.000000    0.000000    0.000000
 => Size   parameters (G,L): 
         0.000000    0.000000    0.000000
         0.000000    0.000000    0.000000
 => Further shape parameters (S_L and D_L): 
       0.000000  0.000000  0.000000
       0.000000  0.000000  0.000000

 ==> GLOBAL PARAMETERS FOR PATTERN#  1


 => Zero-point:    -0.0566   -0.0000    0.0006
 => Background Polynomial Parameters ==>
       589.45    -0.77600E-01  1.4256    
      -56.112     0.74121E-01  3.7175    
       33.448    -0.24695      7.0297    
       0.0000      0.0000      0.0000    
      -6.0955    -0.78020E-01  2.7683
