Repository: DataForgeSci/RAPID

#autofp readme file

AutoFP
Website http://physiworld.sinaapp.com/autofp.html

Program entry
		autofp.py

How to compile *.msi for Windows ?
		run make.bat to creat autofp.msi

File: autofp-1.3.5/example/Y2O3_demo/tmp/step=25.out (part 1 of 2)


        **********************************************************
        ** PROGRAM FullProf.2k (Version 5.90 - Dec2016-ILL JRC) **
        **********************************************************
                       M U L T I -- P A T T E R N                 
            Rietveld, Profile Matching & Integrated Intensity     
                 Refinement of X-ray and/or Neutron Data


    Date: 10/06/2024  Time: 19:02:08.810                              

 => PCR file code: Y2O3
 => DAT file code: Y2O3.dat             -> Relative contribution: 1.0000                                                            

 ==> CONDITIONS OF THIS RUN FOR PATTERN No.:  1

 => Global Refinement of X-ray powder diffraction data                                                                              
 => Global Refinement of X-ray powder diffraction data                                                                              
    Bragg-Brentano(X-rays) or Debye-Scherrer geometry(Neutrons)
 => Title:   O3 Y2

 => Number of phases:    1
 => Number of excluded regions:    2
 => Number of scattering factors supplied:    0
 => March-Dollase model for preferred orientation
 => Conventional weights: w=1.0/Variance(yobs)
 => Asymmetry correction as in J.Appl.Cryst. 26,128(1993)
 => Background refined by polynomial function
 => The    5th default profile function was selected
 => Pseudo-Voigt function (ETA variable)
                 X-parameter correspond to: ETA=ETA0+X*2theta
                       pV(x)= ETA*L(x)+(1-ETA)*G(x)

 ==> INPUT/OUTPUT OPTIONS:

 => Generate file *.PRF for plot
 => Output Integrated Intensities
 => Generate new input file *.PCR

 => X-Y type of data: 2theta/TOF/E(Kev) Intens sigma for pattern:  1
 => Plot pattern at each cycle
 => Wavelengths:  1.54056 1.54439
 => Alpha2/Alpha1 ratio:   0.5000
 => Cos(Monochromator angle)=   0.9100
 => Asymmetry correction for angles lower than   60.000 degrees
 => Absorption correction (AC), muR-eff =   0.0000  0.0000
 => Base of peaks: 2.0*HW*    8.00

 => Number of cycles:   10
 => Relaxation factors ==>    for coordinates:  1.00
 => for anisotropic temperature factors:  1.00
 => for halfwidth/strain/size parameters:  1.00
 => for lattice constants and propagation vectors:  1.00
 => EPS-value for convergence:    0.1

 => Excluded regions for Pattern#  1
    From     to
      1.0000     20.0000
    100.0000    160.0000

 => Number of Least-Squares parameters varied:    17

 =>--------------------------->
 =>------->  PATTERN number:  1
 =>--------------------------->
 => Global parameters and codes ==>
 => Zero-point:    -0.0566   31.0000
 => Background parameters and codes ==>
 => Origin of polynomial at 2theta/TOF/E(KeV):   40.000  
  589.52     -55.985      33.065      0.0000     -6.0700      0.0000    
       41.00       51.00       81.00        0.00       91.00        0.00
 => Displacement peak-shift parameter and code:     0.00    0.00
 => Transparency peak-shift parameter and code:     0.07   21.00

 => Reading Intensity data  =>>

 -> No recognizable heading in input data file X,Y,sigma
    First 6 lines are considered as COMMENTS (except for TSAMP keyword)
 -> COMMENT:   3.000    1643.000                                                                                                                 
 -> COMMENT:   3.020    1571.000                                                                                                                 
 -> COMMENT:   3.040    1569.000                                                                                                                 
 -> COMMENT:   3.060    1619.000                                                                                                                 
 -> COMMENT:   3.080    1554.000                                                                                                                 
 -> COMMENT:   3.100    1531.000                                                                                                                 
 ==> Angular range, step and number of points:
     2Thmin:       3.120000  2Thmax:     150.000000  Step:       0.020004  No. of points:   7345
 --------------------------------------------------------------------------------
 => Phase  No. 1
      O3 Y2                                                                 
 --------------------------------------------------------------------------------
 =>-------> Pattern#  1
 => Crystal Structure Refinement
 => The    7th profile function was selected for phase no.  1
 => Preferred orientation vector:   0.0000  0.0000  1.0000

 =>-------> Data for PHASE: 1
 => Number of atoms:    3
 => Number of distance  constraints:    0
 => Number of angle     constraints:    0

 => Symmetry information on space group: I a -3              
 -> The multiplicity of the general position is:  48
 -> The space group is Centric (-1 at origin)   
 -> Lattice type  I: { 000; 1/2 1/2 1/2 }+                         
 -> Reduced set of symmetry operators:

  No.  IT   Symmetry symbol    Rotation part     Associated Translation
   1: ( 1)   1            -->     ( x, y, z) + {  0.0000  0.0000  0.0000}
   2: ( 4)   2 ( x, 0, 0) -->     ( x,-y,-z) + {  0.5000  0.5000  0.0000}
   3: ( 3)   2 ( 0, y, 0) -->     (-x, y,-z) + {  0.0000  0.5000  0.5000}
   4: ( 2)   2 ( 0, 0, z) -->     (-x,-y, z) + {  0.5000  0.0000  0.5000}
   5: ( 9)  3- ( x, x, x) -->     ( y, z, x) + {  0.0000  0.0000  0.0000}
   6: (12)  3- (-x, x,-x) -->     (-y,-z, x) + {  0.5000  0.0000  0.5000}
   7: (11)  3- (-x,-x, x) -->     ( y,-z,-x) + {  0.5000  0.5000  0.0000}
   8: (10)  3- ( x,-x,-x) -->     (-y, z,-x) + {  0.0000  0.5000  0.5000}
   9: ( 5)  3+ ( x, x, x) -->     ( z, x, y) + {  0.0000  0.0000  0.0000}
  10: ( 8)  3+ (-x,-x, x) -->     (-z, x,-y) + {  0.0000  0.5000  0.5000}
  11: ( 7)  3+ ( x,-x,-x) -->     (-z,-x, y) + {  0.5000  0.0000  0.5000}
  12: ( 6)  3+ (-x, x,-x) -->     ( z,-x,-y) + {  0.5000  0.5000  0.0000}


        Information on Space Group: 
        --------------------------- 

 =>   Number of Space group: 206
 =>  Hermann-Mauguin Symbol: I a -3
 =>             Hall Symbol: -I 2b 2c 3
 =>            Setting Type: IT (Generated from Hermann-Mauguin symbol)
 =>          Crystal System: Cubic
 =>              Laue Class: m-3
 =>             Point Group: m-3
 =>         Bravais Lattice: I
 =>          Lattice Symbol: cI
 =>  Reduced Number of S.O.:  12
 =>    General multiplicity:  48
 =>          Centrosymmetry: Centric (-1 at origin)
 =>  Generators (exc. -1&L):   3
 =>         Asymmetric unit:  0.000 <= x <=  0.500
                              0.000 <= y <=  0.500
                              0.000 <= z <=  0.250

 => List of S.O. without inversion and lattice centring translations
 => SYMM(  1): x,y,z                               => SYMM(  2): x+1/2,-y+1/2,-z
 => SYMM(  3): -x,y+1/2,-z+1/2                     => SYMM(  4): -x+1/2,-y,z+1/2
 => SYMM(  5): y,z,x                               => SYMM(  6): -y+1/2,-z,x+1/2
 => SYMM(  7): y+1/2,-z+1/2,-x                     => SYMM(  8): -y,z+1/2,-x+1/2
 => SYMM(  9): z,x,y                               => SYMM( 10): -z,x+1/2,-y+1/2
 => SYMM( 11): -z+1/2,-x,y+1/2                     => SYMM( 12): z+1/2,-x+1/2,-y


 => Initial parameters ==>
 Atom    Ntyp                  X         Y         Z         B         occ.         in  fin  Spc  Mult
                             B11       B22       B33       B12       B13       B23
 Y1     Y                  0.25000   0.25000   0.25000   0.00000   0.16667           0    0    0    8
                 Codes:    0.00000   0.00000   0.00000 171.00000   0.00000
                 Betas:    0.00000   0.00000   0.00000   0.00000   0.00000   0.00000
                 Codes:    0.00000   0.00000   0.00000   0.00000   0.00000   0.00000
 Y2     Y                  0.96730   0.00000   0.25000   0.00000   0.50000           0    0    0   24
                 Codes:    0.00000   0.00000   0.00000   0.00000   0.00000
                 Betas:    0.00000   0.00000   0.00000   0.00000   0.00000   0.00000
                 Codes:    0.00000   0.00000   0.00000   0.00000   0.00000   0.00000
 O1     O                  0.39150   0.15380   0.38000   0.00000   1.00000           0    0    0   48
                 Codes:    0.00000   0.00000   0.00000   0.00000   0.00000
                 Betas:    0.00000   0.00000   0.00000   0.00000   0.00000   0.00000
                 Codes:    0.00000   0.00000   0.00000   0.00000   0.00000   0.00000

 => IT IS ASSUMED THAT THE FIRST GIVEN SITE IS FULLY OCCUPIED 
    OR THE FIRST AND SECOND ATOMS ARE IN THE SAME SITE WITH TOTAL FULL OCCUPATION
  (If this is not the case, change the order of atoms to obtain correct values for the content of the unit cell)
    The given occupation factors have been obtained mutiplying m/M by   1.0000
      -> Atom: Y   ,  Chemical element: Y   Atomic Mass:    88.9059
      -> Atom: Y   ,  Chemical element: Y   Atomic Mass:    88.9059
      -> Atom: O   ,  Chemical element: O   Atomic Mass:    15.9994
 => The given value of ATZ is       3613.05 the program has calculated:        3613.05
    The value of ATZ given in the input PCR file will be used for quantitative analysis
 => The chemical content of the unit cell is: 
       8.0000 Y    +  23.9995 Y    +  47.9990 O      
 => The normalized site occupation numbers in % are: 
     100.0000 Y1     :       99.9980 Y2     :       99.9980 O1       
 => The density (volumic mass) of the compound is:    5.032 g/cm3

 =>-------> PROFILE PARAMETERS FOR PATTERN:  1

 => Overall scale factor:   0.102030E-03
 => ETA (p-Voigt) OR M (Pearson VII):   0.0000
 => Overall temperature factor:      0.33411
 => Halfwidth U,V,W:      0.01581    -0.02238     0.01044
 => X and Y parameters:       0.0222      0.0429
 => Direct cell parameters:   10.6040  10.6040  10.6040  90.0000  90.0000  90.0000
 => Preferred orientation parameters:   1.0000  0.0000
 => Asymmetry parameters     :      0.00000    -0.00948     0.00000     0.06946
 => Strain parameters        :      0.00000     0.00000     0.00000
 => Size   parameters        :      0.00000     0.00000
 => Further shape parameters (S_L and D_L):   0.00000   0.00000
    S_L is source width/detector distance
    D_L is detector width/detector distance

 ==> CODEWORDS FOR PROFILE PARAMETERS of PATTERN#  1

 => Overall scale factor:   11.000
 => ETA (p-Voigt) OR M (Pearson VII):    0.000
 => Overall temperature factor:  161.000
 => Halfwidth U,V,W:  111.000 101.000  71.000
 => X and Y parameters:  151.000 141.000
 => Direct cell parameters:   61.000  61.000  61.000   0.000   0.000   0.000
 => Preferred orientation parameters:    0.000   0.000
 => Asymmetry parameters     :    0.000 121.000   0.000 131.000
 => Strain parameters        :    0.000   0.000   0.000
 => Size   parameters        :    0.000   0.000

 => Cell constraints according to Laue symmetry: m-3  

        Metric information:
        -------------------

 => Direct cell parameters:

         a =      10.6040      b =      10.6040      c =      10.6040
     alpha =       90.000   beta =       90.000  gamma =       90.000
                        Direct Cell Volume =    1192.3491

 => Reciprocal cell parameters:

         a*=     0.094304      b*=     0.094304      c*=     0.094304
     alpha*=       90.000   beta*=       90.000  gamma*=       90.000
                    Reciprocal Cell Volume =   0.00083868

 => Direct and Reciprocal Metric Tensors:

                   GD                                       GR
    112.4438      0.0000      0.0000          0.008893    0.000000    0.000000
      0.0000    112.4438      0.0000          0.000000    0.008893    0.000000
      0.0000      0.0000    112.4438          0.000000    0.000000    0.008893

 =>  Cartesian frame: x // a; y is in the ab-plane; z is x ^ y   

     Crystal_to_Orthonormal_Matrix              Orthonormal_to_Crystal Matrix
              Cr_Orth_cel                               Orth_Cr_cel  
     10.6040      0.0000      0.0000          0.094304   -0.000000   -0.000000
      0.0000     10.6040      0.0000          0.000000    0.094304   -0.000000
      0.0000      0.0000     10.6040          0.000000    0.000000    0.094304

     Busing-Levy B-matrix: Hc=B.H            Inverse of the Busing-Levy B-matrix
                BL_M                                      BL_Minv  
    0.094304    0.000000    0.000000           10.6040     -0.0000     -0.0000
    0.000000    0.094304   -0.000000            0.0000     10.6040      0.0000
    0.000000    0.000000    0.094304            0.0000      0.0000     10.6040

 => Laue symmetry m-3   will be used to generate HKL for pattern#   1
 => Reflections generated between S(1/d)min:  0.0353 A-1 and S(1/d)max:  1.2585 A-1
 =>                                    dmax: 28.3647 A   and      dmin:  0.7946 A
 => The number of reflections generated is:    211
 => The max. scatt. variable (gen.ref.) is:       151.5754
 => Scattering coefficients from internal table


 => X-ray scattering coeff. (A1, B1, A2,...C, f(0), Z, Dfp,Dfpp)

 Y      17.7760   1.4029  10.2946  12.8006   5.7263   0.1256   3.2659 104.3540   1.9121  38.9749  39.0000  -0.3860   2.0250
 O       3.0485  13.2771   2.2868   5.7011   1.5463   0.3239   0.8670  32.9089   0.2508   7.9994   8.0000   0.0470   0.0320

     --------------------------------------------------------------
      SYMBOLIC NAMES AND INITIAL VALUES OF PARAMETERS TO BE VARIED:
     --------------------------------------------------------------

      ->  Parameter number    1   -> Symbolic Name:       Scale_ph1_pat1    0.10203000E-03
      ->  Parameter number    2   -> Symbolic Name:           SySin_pat1    0.71929999E-01
      ->  Parameter number    3   -> Symbolic Name:            Zero_pat1   -0.56589998E-01
      ->  Parameter number    4   -> Symbolic Name:           Bck_0_pat1     589.52197    
      ->  Parameter number    5   -> Symbolic Name:           Bck_1_pat1    -55.985001    
      ->  Parameter number    6   -> Symbolic Name:      Cell_A_ph1_pat1     10.603953    
      ->  Parameter number    7   -> Symbolic Name:      W-Cagl_ph1_pat1    0.10436000E-01
      ->  Parameter number    8   -> Symbolic Name:           Bck_2_pat1     33.064999    
      ->  Parameter number    9   -> Symbolic Name:           Bck_4_pat1    -6.0700002    
      ->  Parameter number   10   -> Symbolic Name:      V-Cagl_ph1_pat1   -0.22376999E-01
      ->  Parameter number   11   -> Symbolic Name:      U-Cagl_ph1_pat1    0.15807999E-01
      ->  Parameter number   12   -> Symbolic Name:       Asym2_ph1_pat1   -0.94799995E-02
      ->  Parameter number   13   -> Symbolic Name:       Asym4_ph1_pat1    0.69459997E-01
      ->  Parameter number   14   -> Symbolic Name:       Y-cos_ph1_pat1    0.42895000E-01
      ->  Parameter number   15   -> Symbolic Name:       X-tan_ph1_pat1    0.22174001E-01
      ->  Parameter number   16   -> Symbolic Name:       Bover_ph1_pat1    0.33410999    
      ->  Parameter number   17   -> Symbolic Name:          Biso_Y1_ph1     0.0000000    
  
 
 => No optimization for routine tasks
 ++++++++++++++++++++++++++++++++++++++++++++++++++++++++++++++++++++++++++++++++++++++++++++++++++++++++++++++++++++++++

 => CYCLE No.:    1
 ---------------------------------------------------------------------------------------
 => Phase  1 Name: O3 Y2                                                                 
 ---------------------------------------------------------------------------------------
 => New parameters, shifts, and standard deviations

 Atom        x       dx      sx       y       dy      sy       z       dz      sz       B       dB      sB      occ.    docc.   socc.

 Y1       0.25000 0.00000 0.00000  0.25000 0.00000 0.00000  0.25000 0.00000 0.00000  0.08598 0.08598 0.03403  0.16667 0.00000 0.00000
 Y2       0.96730 0.00000 0.00000  0.00000 0.00000 0.00000  0.25000 0.00000 0.00000  0.00000 0.00000 0.00000  0.50000 0.00000 0.00000
 O1       0.39150 0.00000 0.00000  0.15380 0.00000 0.00000  0.38000 0.00000 0.00000  0.00000 0.00000 0.00000  1.00000 0.00000 0.00000

 Atom         B11      DB11      SB11       B22      DB22      SB22       B33      DB33      SB33
              B12      DB12      SB12       B13      DB13      SB13       B23      DB23      SB23
 Y1      0.000000  0.000000  0.000000  0.000000  0.000000  0.000000  0.000000  0.000000  0.000000
         0.000000  0.000000  0.000000  0.000000  0.000000  0.000000  0.000000  0.000000  0.000000
 Y2      0.000000  0.000000  0.000000  0.000000  0.000000  0.000000  0.000000  0.000000  0.000000
         0.000000  0.000000  0.000000  0.000000  0.000000  0.000000  0.000000  0.000000  0.000000
 O1      0.000000  0.000000  0.000000  0.000000  0.000000  0.000000  0.000000  0.000000  0.000000
         0.000000  0.000000  0.000000  0.000000  0.000000  0.000000  0.000000  0.000000  0.000000

 ==> PROFILE PARAMETERS FOR PATTERN#  1

 => Overall scale factor:      0.000101969    -0.000000061     0.000000238
 => Eta(p-Voigt) or m(Pearson VII):   0.000000  0.000000  0.000000
 => Overall tem. factor:     0.314191   -0.019919    0.017959
 => Halfwidth parameters: 
         0.015828    0.000020    0.000690
        -0.022452   -0.000075    0.000870
         0.010473    0.000037    0.000266
 => Cell parameters: 
       10.603953    0.000000    0.000061
       10.603953    0.000000    0.000061
       10.603953    0.000000    0.000061
       90.000000    0.000000    0.000000
       90.000000    0.000000    0.000000
       90.000000    0.000000    0.000000
 => Preferred orientation: 
         1.000000    0.000000    0.000000
         0.000000    0.000000    0.000000
 => Asymmetry parameters: 
         0.000000    0.000000    0.000000
        -0.009698   -0.000218    0.008044
         0.000000    0.000000    0.000000
         0.070813    0.001353    0.017898
 => X and Y parameters: 
         0.023757    0.001583    0.002448
         0.042656   -0.000239    0.000896
 => Strain parameters: 
         0.000000    0.000000    0.000000
         0.000000    0.000000    0.000000
         0.000000    0.000000    0.000000
 => Size   parameters (G,L): 
         0.000000    0.000000    0.000000
         0.000000    0.000000    0.000000
 => Further shape parameters (S_L and D_L): 
       0.000000  0.000000  0.000000
       0.000000  0.000000  0.000000

 ==> GLOBAL PARAMETERS FOR PATTERN#  1


 => Zero-point:    -0.0566    0.0000    0.0006
 => Background Polynomial Parameters ==>
       588.38     -1.1457      1.3464    
      -58.010     -2.0248      3.5091    
       35.161      2.0960      6.6255    
       0.0000      0.0000      0.0000    
      -6.2019    -0.13188      2.6088    
       0.0000      0.0000      0.0000    

 => Cos( theta)-shift parameter :   0.0000  0.0000  0.0000
 => Sin(2theta)-shift parameter :   0.0719  0.0000  0.0016

 ==> RELIABILITY FACTORS WITH ALL NON-EXCLUDED POINTS FOR PATTERN:  1

 => R-Factors:   3.74      4.95     Chi2:  2.96     DW-Stat.:  0.8504   Patt#:  1
 => Expected :            2.88                                1.9103
 => Deviance : 0.119E+05     Dev*:   2.996    
 => GoF-index:  1.7         Sqrt(Residual/N)
 => N-P+C:  3982

 =>    SumYdif       SumYobs      SumYcal      SumwYobsSQ     Residual    Condition
     0.1794E+06    0.4798E+07    0.4795E+07    0.4798E+07    0.1177E+05    0.3839E+18


 => Conventional Rietveld Rp,Rwp,Re and Chi2:   7.19      7.57      4.40      2.957    
 => (Values obtained using Ynet, but true sigma(y))
 =>  SumYnet, Sum(w Ynet**2):     0.2494E+07    0.2053E+07


 ==> RELIABILITY FACTORS FOR POINTS WITH BRAGG CONTRIBUTIONS FOR PATTERN:  1

 => R-Factors:   3.64      4.79     Chi2:  3.03     DW-Stat.:  0.9887   Patt#:
 => Expected :            2.75                                1.9029
 => Deviance : 0.102E+05     Dev*:   3.051    
 => GoF-index:  1.7         Sqrt(Residual/N)
 => N-P+C:  3339

 =>    SumYdif       SumYobs      SumYcal      SumwYobsSQ     Residual    Condition
     0.1605E+06    0.4412E+07    0.4413E+07    0.4412E+07    0.1013E+05    0.3839E+18


 => Conventional Rietveld Rp,Rwp,Re and Chi2:   6.44      7.03      4.03      3.032    
 => (Values obtained using Ynet, but true sigma(y))
 =>  SumYnet, Sum(w Ynet**2):     0.2490E+07    0.2051E+07


 => Global user-weigthed Chi2 (Bragg contrib.):   3.53    

 => ---------> Pattern#  1
 => Phase:  1
 =>    Bragg R-factor:  3.18    
 =>    RF-factor     :  2.33    
 ++++++++++++++++++++++++++++++++++++++++++++++++++++++++++++++++++++++++++++++++++++++++++++++++++++++++++++++++++++++++

 => CYCLE No.:    2
 ---------------------------------------------------------------------------------------
 => Phase  1 Name: O3 Y2                                                                 
 ---------------------------------------------------------------------------------------
 => New parameters, shifts, and standard deviations

 Atom        x       dx      sx       y       dy      sy       z       dz      sz       B       dB      sB      occ.    docc.   socc.

 Y1       0.25000 0.00000 0.00000  0.25000 0.00000 0.00000  0.25000 0.00000 0.00000  0.08386-0.00213 0.03464  0.16667 0.00000 0.00000
 Y2       0.96730 0.00000 0.00000  0.00000 0.00000 0.00000  0.25000 0.00000 0.00000  0.00000 0.00000 0.00000  0.50000 0.00000 0.00000
 O1       0.39150 0.00000 0.00000  0.15380 0.00000 0.00000  0.38000 0.00000 0.00000  0.00000 0.00000 0.00000  1.00000 0.00000 0.00000

 Atom         B11      DB11      SB11       B22      DB22      SB22       B33      DB33      SB33
              B12      DB12      SB12       B13      DB13      SB13       B23      DB23      SB23
 Y1      0.000000  0.000000  0.000000  0.000000  0.000000  0.000000  0.000000  0.000000  0.000000
         0.000000  0.000000  0.000000  0.000000  0.000000  0.000000  0.000000  0.000000  0.000000
 Y2      0.000000  0.000000  0.000000  0.000000  0.000000  0.000000  0.000000  0.000000  0.000000
         0.000000  0.000000  0.000000  0.000000  0.000000  0.000000  0.000000  0.000000  0.000000
 O1      0.000000  0.000000  0.000000  0.000000  0.000000  0.000000  0.000000  0.000000  0.000000
         0.000000  0.000000  0.000000  0.000000  0.000000  0.000000  0.000000  0.000000  0.000000

 ==> PROFILE PARAMETERS FOR PATTERN#  1

 => Overall scale factor:      0.000101940    -0.000000030     0.000000238
 => Eta(p-Voigt) or m(Pearson VII):   0.000000  0.000000  0.000000
 => Overall tem. factor:     0.304507   -0.009684    0.017961
 => Halfwidth parameters: 
         0.015863    0.000035    0.000700
        -0.022516   -0.000064    0.000879
         0.010485    0.000012    0.000268
 => Cell parameters: 
       10.603954    0.000001    0.000062
       10.603954    0.000001    0.000062
       10.603954    0.000001    0.000062
       90.000000    0.000000    0.000000
       90.000000    0.000000    0.000000
       90.000000    0.000000    0.000000
 => Preferred orientation: 
         1.000000    0.000000    0.000000
         0.000000    0.000000    0.000000
 => Asymmetry parameters: 
         0.000000    0.000000    0.000000
        -0.009569    0.000128    0.008058
         0.000000    0.000000    0.000000
         0.070092   -0.000721    0.017928
 => X and Y parameters: 
         0.023822    0.000066    0.002473
         0.042528   -0.000127    0.000902
 => Strain parameters: 
         0.000000    0.000000    0.000000
         0.000000    0.000000    0.000000
         0.000000    0.000000    0.000000
 => Size   parameters (G,L): 
         0.000000    0.000000    0.000000
         0.000000    0.000000    0.000000
 => Further shape parameters (S_L and D_L): 
       0.000000  0.000000  0.000000
       0.000000  0.000000  0.000000

 ==> GLOBAL PARAMETERS FOR PATTERN#  1


 => Zero-point:    -0.0566   -0.0000    0.0006
 => Background Polynomial Parameters ==>
       587.80    -0.57751      1.3468    
      -59.028     -1.0186      3.5104    
       35.178     0.16832E-01  6.6268    
       0.0000      0.0000      0.0000    
      -6.2739    -0.72000E-01  2.6093    
       0.0000      0.0000      0.0000    

 => Cos( theta)-shift parameter :   0.0000  0.0000  0.0000
 => Sin(2theta)-shift parameter :   0.0720  0.0000  0.0016

 ==> RELIABILITY FACTORS WITH ALL NON-EXCLUDED POINTS FOR PATTERN:  1

 => R-Factors:   3.73      4.95     Chi2:  2.96     DW-Stat.:  0.8486   Patt#:  1
 => Expected :            2.88                                1.9103
 => Deviance : 0.120E+05     Dev*:   3.002    
 => GoF-index:  1.7         Sqrt(Residual/N)
 => N-P+C:  3982

 =>    SumYdif       SumYobs      SumYcal      SumwYobsSQ     Residual    Condition
     0.1791E+06    0.4798E+07    0.4789E+07    0.4798E+07    0.1178E+05    0.3767E+18


 => Conventional Rietveld Rp,Rwp,Re and Chi2:   7.17      7.57      4.40      2.957    
 => (Values obtained using Ynet, but true sigma(y))
 =>  SumYnet, Sum(w Ynet**2):     0.2498E+07    0.2054E+07


 ==> RELIABILITY FACTORS FOR POINTS WITH BRAGG CONTRIBUTIONS FOR PATTERN:  1

 => R-Factors:   3.63      4.79     Chi2:  3.03     DW-Stat.:  0.9862   Patt#:
 => Expected :            2.75                                1.9029
 => Deviance : 0.102E+05     Dev*:   3.059    
 => GoF-index:  1.7         Sqrt(Residual/N)
 => N-P+C:  3339

 =>    SumYdif       SumYobs      SumYcal      SumwYobsSQ     Residual    Condition
     0.1603E+06    0.4412E+07    0.4407E+07    0.4412E+07    0.1013E+05    0.3767E+18


 => Conventional Rietveld Rp,Rwp,Re and Chi2:   6.43      7.03      4.03      3.035    
 => (Values obtained using Ynet, but true sigma(y))
 =>  SumYnet, Sum(w Ynet**2):     0.2494E+07    0.2053E+07


 => Global user-weigthed Chi2 (Bragg contrib.):   3.53    

 => ---------> Pattern#  1
 => Phase:  1
 =>    Bragg R-factor:  3.23    
 =>    RF-factor     :  2.28    
 ++++++++++++++++++++++++++++++++++++++++++++++++++++++++++++++++++++++++++++++++++++++++++++++++++++++++++++++++++++++++

 => CYCLE No.:    3
 ---------------------------------------------------------------------------------------
 => Phase  1 Name: O3 Y2                                                                 
 ---------------------------------------------------------------------------------------
 => New parameters, shifts, and standard deviations

 Atom        x       dx      sx       y       dy      sy       z       dz      sz       B       dB      sB      occ.    docc.   socc.

 Y1       0.25000 0.00000 0.00000  0.25000 0.00000 0.00000  0.25000 0.00000 0.00000  0.08380-0.00006 0.03444  0.16667 0.00000 0.00000
 Y2       0.96730 0.00000 0.00000  0.00000 0.00000 0.00000  0.25000 0.00000 0.00000  0.00000 0.00000 0.00000  0.50000 0.00000 0.00000
 O1       0.39150 0.00000 0.00000  0.15380 0.00000 0.00000  0.38000 0.00000 0.00000  0.00000 0.00000 0.00000  1.00000 0.00000 0.00000

 Atom         B11      DB11      SB11       B22      DB22      SB22       B33      DB33      SB33
              B12      DB12      SB12       B13      DB13      SB13       B23      DB23      SB23
 Y1      0.000000  0.000000  0.000000  0.000000  0.000000  0.000000  0.000000  0.000000  0.000000
         0.000000  0.000000  0.000000  0.000000  0.000000  0.000000  0.000000  0.000000  0.000000
 Y2      0.000000  0.000000  0.000000  0.000000  0.000000  0.000000  0.000000  0.000000  0.000000
         0.000000  0.000000  0.000000  0.000000  0.000000  0.000000  0.000000  0.000000  0.000000
 O1      0.000000  0.000000  0.000000  0.000000  0.000000  0.000000  0.000000  0.000000  0.000000
         0.000000  0.000000  0.000000  0.000000  0.000000  0.000000  0.000000  0.000000  0.000000

 ==> PROFILE PARAMETERS FOR PATTERN#  1

 => Overall scale factor:      0.000101926    -0.000000014     0.000000237
 => Eta(p-Voigt) or m(Pearson VII):   0.000000  0.000000  0.000000
 => Overall tem. factor:     0.299800   -0.004707    0.017870
 => Halfwidth parameters: 
         0.015849   -0.000014    0.000694
        -0.022535   -0.000019    0.000874
         0.010477   -0.000008    0.000267
 => Cell parameters: 
       10.603954    0.000000    0.000061
       10.603954    0.000000    0.000061
       10.603954    0.000000    0.000061
       90.000000    0.000000    0.000000
       90.000000    0.000000    0.000000
       90.000000    0.000000    0.000000
 => Preferred orientation: 
         1.000000    0.000000    0.000000
         0.000000    0.000000    0.000000
 => Asymmetry parameters: 
         0.000000    0.000000    0.000000
        -0.009664   -0.000095    0.008028
         0.000000    0.000000    0.000000
         0.070496    0.000404    0.017862
 => X and Y parameters: 
         0.023797   -0.000025    0.002457
         0.042473   -0.000055    0.000897
 => Strain parameters: 
         0.000000    0.000000    0.000000
         0.000000    0.000000    0.000000
         0.000000    0.000000    0.000000
 => Size   parameters (G,L): 
         0.000000    0.000000    0.000000
         0.000000    0.000000    0.000000
 => Further shape parameters (S_L and D_L): 
       0.000000  0.000000  0.000000
       0.000000  0.000000  0.000000

 ==> GLOBAL PARAMETERS FOR PATTERN#  1


 => Zero-point:    -0.0566   -0.0000    0.0006
 => Background Polynomial Parameters ==>
       587.51    -0.28782      1.3438    
      -59.533    -0.50420      3.5024    
       35.168    -0.94298E-02  6.6122    
       0.0000      0.0000      0.0000    
      -6.3066    -0.32698E-01  2.6037    
       0.0000      0.0000      0.0000    

 => Cos( theta)-shift parameter :   0.0000  0.0000  0.0000
 => Sin(2theta)-shift parameter :   0.0720 -0.0000  0.0016

 ==> RELIABILITY FACTORS WITH ALL NON-EXCLUDED POINTS FOR PATTERN:  1

 => R-Factors:   3.73      4.94     Chi2:  2.94     DW-Stat.:  0.8517   Patt#:  1
 => Expected :            2.88                                1.9103
 => Deviance : 0.119E+05     Dev*:   2.993    
 => GoF-index:  1.7         Sqrt(Residual/N)
 => N-P+C:  3982

 =>    SumYdif       SumYobs      SumYcal      SumwYobsSQ     Residual    Condition
     0.1788E+06    0.4798E+07    0.4788E+07    0.4798E+07    0.1172E+05    0.3800E+18


 => Conventional Rietveld Rp,Rwp,Re and Chi2:   7.15      7.55      4.40      2.944    
 => (Values obtained using Ynet, but true sigma(y))
 =>  SumYnet, Sum(w Ynet**2):     0.2502E+07    0.2056E+07


 ==> RELIABILITY FACTORS FOR POINTS WITH BRAGG CONTRIBUTIONS FOR PATTERN:  1

 => R-Factors:   3.63      4.78     Chi2:  3.02     DW-Stat.:  0.9902   Patt#:
 => Expected :            2.75                                1.9029
 => Deviance : 0.102E+05     Dev*:   3.048    
 => GoF-index:  1.7         Sqrt(Residual/N)
 => N-P+C:  3339

 =>    SumYdif       SumYobs      SumYcal      SumwYobsSQ     Residual    Condition
     0.1601E+06    0.4412E+07    0.4406E+07    0.4412E+07    0.1008E+05    0.3800E+18


 => Conventional Rietveld Rp,Rwp,Re and Chi2:   6.41      7.01      4.03      3.020    
 => (Values obtained using Ynet, but true sigma(y))
 =>  SumYnet, Sum(w Ynet**2):     0.2498E+07    0.2055E+07


 => Global user-weigthed Chi2 (Bragg contrib.):   3.51    

 => ---------> Pattern#  1
 => Phase:  1
 =>    Bragg R-factor:  3.17    
 =>    RF-factor     :  2.24    
 ++++++++++++++++++++++++++++++++++++++++++++++++++++++++++++++++++++++++++++++++++++++++++++++++++++++++++++++++++++++++

 => CYCLE No.:    4
 ---------------------------------------------------------------------------------------
 => Phase  1 Name: O3 Y2                                                                 
 ---------------------------------------------------------------------------------------
 => New parameters, shifts, and standard deviations

 Atom        x       dx      sx       y       dy      sy       z       dz      sz       B       dB      sB      occ.    docc.   socc.

 Y1       0.25000 0.00000 0.00000  0.25000 0.00000 0.00000  0.25000 0.00000 0.00000  0.08369-0.00011 0.03435  0.16667 0.00000 0.00000
 Y2       0.96730 0.00000 0.00000  0.00000 0.00000 0.00000  0.25000 0.00000 0.00000  0.00000 0.00000 0.00000  0.50000 0.00000 0.00000
 O1       0.39150 0.00000 0.00000  0.15380 0.00000 0.00000  0.38000 0.00000 0.00000  0.00000 0.00000 0.00000  1.00000 0.00000 0.00000

 Atom         B11      DB11      SB11       B22      DB22      SB22       B33      DB33      SB33
              B12      DB12      SB12       B13      DB13      SB13       B23      DB23      SB23
 Y1      0.000000  0.000000  0.000000  0.000000  0.000000  0.000000  0.000000  0.000000  0.000000
         0.000000  0.000000  0.000000  0.000000  0.000000  0.000000  0.000000  0.000000  0.000000
 Y2      0.000000  0.000000  0.000000  0.000000  0.000000  0.000000  0.000000  0.000000  0.000000
         0.000000  0.000000  0.000000  0.000000  0.000000  0.000000  0.000000  0.000000  0.000000
 O1      0.000000  0.000000  0.000000  0.000000  0.000000  0.000000  0.000000  0.000000  0.000000
         0.000000  0.000000  0.000000  0.000000  0.000000  0.000000  0.000000  0.000000  0.000000

 ==> PROFILE PARAMETERS FOR PATTERN#  1

 => Overall scale factor:      0.000101920    -0.000000006     0.000000237
 => Eta(p-Voigt) or m(Pearson VII):   0.000000  0.000000  0.000000
 => Overall tem. factor:     0.297561   -0.002239    0.017821
 => Halfwidth parameters: 
         0.015834   -0.000015    0.000690
        -0.022528    0.000007    0.000869
         0.010472   -0.000006    0.000265
 => Cell parameters: 
       10.603954    0.000000    0.000061
       10.603954    0.000000    0.000061
       10.603954    0.000000    0.000061
       90.000000    0.000000    0.000000
       90.000000    0.000000    0.000000
       90.000000    0.000000    0.000000
 => Preferred orientation: 
         1.000000    0.000000    0.000000
         0.000000    0.000000    0.000000
 => Asymmetry parameters: 
         0.000000    0.000000    0.000000
        -0.009782   -0.000117    0.008014
         0.000000    0.000000    0.000000
         0.070785    0.000289    0.017832
 => X and Y parameters: 
         0.023762   -0.000035    0.002443
         0.042450   -0.000024    0.000894
 => Strain parameters: 
         0.000000    0.000000    0.000000
         0.000000    0.000000    0.000000
         0.000000    0.000000    0.000000
 => Size   parameters (G,L): 
         0.000000    0.000000    0.000000
         0.000000    0.000000    0.000000
 => Further shape parameters (S_L and D_L): 
       0.000000  0.000000  0.000000
       0.000000  0.000000  0.000000

 ==> GLOBAL PARAMETERS FOR PATTERN#  1


 => Zero-point:    -0.0566    0.0000    0.0006
 => Background Polynomial Parameters ==>
       587.37    -0.14110      1.3426    
      -59.780    -0.24771      3.4991    
       35.156    -0.12484E-01  6.6064    
       0.0000      0.0000      0.0000    
      -6.3186    -0.12064E-01  2.6015    
       0.0000      0.0000      0.0000    

 => Cos( theta)-shift parameter :   0.0000  0.0000  0.0000
 => Sin(2theta)-shift parameter :   0.0719 -0.0000  0.0016

 ==> RELIABILITY FACTORS WITH ALL NON-EXCLUDED POINTS FOR PATTERN:  1

 => R-Factors:   3.72      4.94     Chi2:  2.94     DW-Stat.:  0.8529   Patt#:  1
 => Expected :            2.88                                1.9103
 => Deviance : 0.119E+05     Dev*:   2.990    
 => GoF-index:  1.7         Sqrt(Residual/N)
 => N-P+C:  3982

 =>    SumYdif       SumYobs      SumYcal      SumwYobsSQ     Residual    Condition
     0.1786E+06    0.4798E+07    0.4787E+07    0.4798E+07    0.1170E+05    0.3828E+18


 => Conventional Rietveld Rp,Rwp,Re and Chi2:   7.13      7.54      4.40      2.939    
 => (Values obtained using Ynet, but true sigma(y))
 =>  SumYnet, Sum(w Ynet**2):     0.2505E+07    0.2057E+07


 ==> RELIABILITY FACTORS FOR POINTS WITH BRAGG CONTRIBUTIONS FOR PATTERN:  1

 => R-Factors:   3.62      4.78     Chi2:  3.01     DW-Stat.:  0.9918   Patt#:
 => Expected :            2.75                                1.9029
 => Deviance : 0.102E+05     Dev*:   3.044    
 => GoF-index:  1.7         Sqrt(Residual/N)
 => N-P+C:  3339

 =>    SumYdif       SumYobs      SumYcal      SumwYobsSQ     Residual    Condition
     0.1599E+06    0.4412E+07    0.4406E+07    0.4412E+07    0.1007E+05    0.3828E+18


 => Conventional Rietveld Rp,Rwp,Re and Chi2:   6.40      7.00      4.03      3.015    
 => (Values obtained using Ynet, but true sigma(y))
 =>  SumYnet, Sum(w Ynet**2):     0.2500E+07    0.2056E+07


 => Global user-weigthed Chi2 (Bragg contrib.):   3.51    

 => ---------> Pattern#  1
 => Phase:  1
 =>    Bragg R-factor:  3.14    
 =>    RF-factor     :  2.22    
 ++++++++++++++++++++++++++++++++++++++++++++++++++++++++++++++++++++++++++++++++++++++++++++++++++++++++++++++++++++++++

 => CYCLE No.:    5
 ---------------------------------------------------------------------------------------
 => Phase  1 Name: O3 Y2                                                                 
 ---------------------------------------------------------------------------------------
 => New parameters, shifts, and standard deviations

 Atom        x       dx      sx       y       dy      sy       z       dz      sz       B       dB      sB      occ.    docc.   socc.

 Y1       0.25000 0.00000 0.00000  0.25000 0.00000 0.00000  0.25000 0.00000 0.00000  0.08363-0.00006 0.03431  0.16667 0.00000 0.00000
 Y2       0.96730 0.00000 0.00000  0.00000 0.00000 0.00000  0.25000 0.00000 0.00000  0.00000 0.00000 0.00000  0.50000 0.00000 0.00000
 O1       0.39150 0.00000 0.00000  0.15380 0.00000 0.00000  0.38000 0.00000 0.00000  0.00000 0.00000 0.00000  1.00000 0.00000 0.00000

 Atom         B11      DB11      SB11       B22      DB22      SB22       B33      DB33      SB33
              B12      DB12      SB12       B13      DB13      SB13       B23      DB23      SB23
 Y1      0.000000  0.000000  0.000000  0.000000  0.000000  0.000000  0.000000  0.000000  0.000000
         0.000000  0.000000  0.000000  0.000000  0.000000  0.000000  0.000000  0.000000  0.000000
 Y2      0.000000  0.000000  0.000000  0.000000  0.000000  0.000000  0.000000  0.000000  0.000000
         0.000000  0.000000  0.000000  0.000000  0.000000  0.000000  0.000000  0.000000  0.000000
 O1      0.000000  0.000000  0.000000  0.000000  0.000000  0.000000  0.000000  0.000000  0.000000
         0.000000  0.000000  0.000000  0.000000  0.000000  0.000000  0.000000  0.000000  0.000000

 ==> PROFILE PARAMETERS FOR PATTERN#  1

 => Overall scale factor:      0.000101917    -0.000000003     0.000000237
 => Eta(p-Voigt) or m(Pearson VII):   0.000000  0.000000  0.000000
 => Overall tem. factor:     0.296479   -0.001082    0.017801
 => Halfwidth parameters: 
         0.015824   -0.000010    0.000687
        -0.022513    0.000015    0.000866
         0.010468   -0.000004    0.000265
 => Cell parameters: 
       10.603954    0.000000    0.000061
       10.603954    0.000000    0.000061
       10.603954    0.000000    0.000061
       90.000000    0.000000    0.000000
       90.000000    0.000000    0.000000
       90.000000    0.000000    0.000000
 => Preferred orientation: 
         1.000000    0.000000    0.000000
         0.000000    0.000000    0.000000
 => Asymmetry parameters: 
         0.000000    0.000000    0.000000
        -0.009855   -0.000073    0.008008
         0.000000    0.000000    0.000000
         0.070851    0.000066    0.017819
 => X and Y parameters: 
         0.023714   -0.000048    0.002438
         0.042439   -0.000011    0.000892
 => Strain parameters: 
         0.000000    0.000000    0.000000
         0.000000    0.000000    0.000000
         0.000000    0.000000    0.000000
 => Size   parameters (G,L): 
         0.000000    0.000000    0.000000
         0.000000    0.000000    0.000000
 => Further shape parameters (S_L and D_L): 
       0.000000  0.000000  0.000000
       0.000000  0.000000  0.000000

 ==> GLOBAL PARAMETERS FOR PATTERN#  1


 => Zero-point:    -0.0566   -0.0000    0.0006
 => Background Polynomial Parameters ==>
       587.30    -0.69503E-01  1.3422    
      -59.903    -0.12300      3.4980
