Repository: DataForgeSci/RAPID

#autofp readme file

AutoFP
Website http://physiworld.sinaapp.com/autofp.html

Program entry
		autofp.py

How to compile *.msi for Windows ?
		run make.bat to creat autofp.msi

File: autofp-1.3.5/example/Y2O3_demo/tmp/step=26.out (part 1 of 2)


        **********************************************************
        ** PROGRAM FullProf.2k (Version 5.90 - Dec2016-ILL JRC) **
        **********************************************************
                       M U L T I -- P A T T E R N                 
            Rietveld, Profile Matching & Integrated Intensity     
                 Refinement of X-ray and/or Neutron Data


    Date: 10/06/2024  Time: 19:02:11.685                              

 => PCR file code: Y2O3
 => DAT file code: Y2O3.dat             -> Relative contribution: 1.0000                                                            

 ==> CONDITIONS OF THIS RUN FOR PATTERN No.:  1

 => Global Refinement of X-ray powder diffraction data                                                                              
 => Global Refinement of X-ray powder diffraction data                                                                              
    Bragg-Brentano(X-rays) or Debye-Scherrer geometry(Neutrons)
 => Title:   O3 Y2

 => Number of phases:    1
 => Number of excluded regions:    2
 => Number of scattering factors supplied:    0
 => March-Dollase model for preferred orientation
 => Conventional weights: w=1.0/Variance(yobs)
 => Asymmetry correction as in J.Appl.Cryst. 26,128(1993)
 => Background refined by polynomial function
 => The    5th default profile function was selected
 => Pseudo-Voigt function (ETA variable)
                 X-parameter correspond to: ETA=ETA0+X*2theta
                       pV(x)= ETA*L(x)+(1-ETA)*G(x)

 ==> INPUT/OUTPUT OPTIONS:

 => Generate file *.PRF for plot
 => Output Integrated Intensities
 => Generate new input file *.PCR

 => X-Y type of data: 2theta/TOF/E(Kev) Intens sigma for pattern:  1
 => Plot pattern at each cycle
 => Wavelengths:  1.54056 1.54439
 => Alpha2/Alpha1 ratio:   0.5000
 => Cos(Monochromator angle)=   0.9100
 => Asymmetry correction for angles lower than   60.000 degrees
 => Absorption correction (AC), muR-eff =   0.0000  0.0000
 => Base of peaks: 2.0*HW*    8.00

 => Number of cycles:   10
 => Relaxation factors ==>    for coordinates:  1.00
 => for anisotropic temperature factors:  1.00
 => for halfwidth/strain/size parameters:  1.00
 => for lattice constants and propagation vectors:  1.00
 => EPS-value for convergence:    0.1

 => Excluded regions for Pattern#  1
    From     to
      1.0000     20.0000
    100.0000    160.0000

 => Number of Least-Squares parameters varied:    18

 =>--------------------------->
 =>------->  PATTERN number:  1
 =>--------------------------->
 => Global parameters and codes ==>
 => Zero-point:    -0.0566   31.0000
 => Background parameters and codes ==>
 => Origin of polynomial at 2theta/TOF/E(KeV):   40.000  
  587.30     -59.903      35.151      0.0000     -6.3230      0.0000    
       41.00       51.00       81.00        0.00       91.00        0.00
 => Displacement peak-shift parameter and code:     0.00    0.00
 => Transparency peak-shift parameter and code:     0.07   21.00

 => Reading Intensity data  =>>

 -> No recognizable heading in input data file X,Y,sigma
    First 6 lines are considered as COMMENTS (except for TSAMP keyword)
 -> COMMENT:   3.000    1643.000                                                                                                                 
 -> COMMENT:   3.020    1571.000                                                                                                                 
 -> COMMENT:   3.040    1569.000                                                                                                                 
 -> COMMENT:   3.060    1619.000                                                                                                                 
 -> COMMENT:   3.080    1554.000                                                                                                                 
 -> COMMENT:   3.100    1531.000                                                                                                                 
 ==> Angular range, step and number of points:
     2Thmin:       3.120000  2Thmax:     150.000000  Step:       0.020004  No. of points:   7345
 --------------------------------------------------------------------------------
 => Phase  No. 1
      O3 Y2                                                                 
 --------------------------------------------------------------------------------
 =>-------> Pattern#  1
 => Crystal Structure Refinement
 => The    7th profile function was selected for phase no.  1
 => Preferred orientation vector:   0.0000  0.0000  1.0000

 =>-------> Data for PHASE: 1
 => Number of atoms:    3
 => Number of distance  constraints:    0
 => Number of angle     constraints:    0

 => Symmetry information on space group: I a -3              
 -> The multiplicity of the general position is:  48
 -> The space group is Centric (-1 at origin)   
 -> Lattice type  I: { 000; 1/2 1/2 1/2 }+                         
 -> Reduced set of symmetry operators:

  No.  IT   Symmetry symbol    Rotation part     Associated Translation
   1: ( 1)   1            -->     ( x, y, z) + {  0.0000  0.0000  0.0000}
   2: ( 4)   2 ( x, 0, 0) -->     ( x,-y,-z) + {  0.5000  0.5000  0.0000}
   3: ( 3)   2 ( 0, y, 0) -->     (-x, y,-z) + {  0.0000  0.5000  0.5000}
   4: ( 2)   2 ( 0, 0, z) -->     (-x,-y, z) + {  0.5000  0.0000  0.5000}
   5: ( 9)  3- ( x, x, x) -->     ( y, z, x) + {  0.0000  0.0000  0.0000}
   6: (12)  3- (-x, x,-x) -->     (-y,-z, x) + {  0.5000  0.0000  0.5000}
   7: (11)  3- (-x,-x, x) -->     ( y,-z,-x) + {  0.5000  0.5000  0.0000}
   8: (10)  3- ( x,-x,-x) -->     (-y, z,-x) + {  0.0000  0.5000  0.5000}
   9: ( 5)  3+ ( x, x, x) -->     ( z, x, y) + {  0.0000  0.0000  0.0000}
  10: ( 8)  3+ (-x,-x, x) -->     (-z, x,-y) + {  0.0000  0.5000  0.5000}
  11: ( 7)  3+ ( x,-x,-x) -->     (-z,-x, y) + {  0.5000  0.0000  0.5000}
  12: ( 6)  3+ (-x, x,-x) -->     ( z,-x,-y) + {  0.5000  0.5000  0.0000}


        Information on Space Group: 
        --------------------------- 

 =>   Number of Space group: 206
 =>  Hermann-Mauguin Symbol: I a -3
 =>             Hall Symbol: -I 2b 2c 3
 =>            Setting Type: IT (Generated from Hermann-Mauguin symbol)
 =>          Crystal System: Cubic
 =>              Laue Class: m-3
 =>             Point Group: m-3
 =>         Bravais Lattice: I
 =>          Lattice Symbol: cI
 =>  Reduced Number of S.O.:  12
 =>    General multiplicity:  48
 =>          Centrosymmetry: Centric (-1 at origin)
 =>  Generators (exc. -1&L):   3
 =>         Asymmetric unit:  0.000 <= x <=  0.500
                              0.000 <= y <=  0.500
                              0.000 <= z <=  0.250

 => List of S.O. without inversion and lattice centring translations
 => SYMM(  1): x,y,z                               => SYMM(  2): x+1/2,-y+1/2,-z
 => SYMM(  3): -x,y+1/2,-z+1/2                     => SYMM(  4): -x+1/2,-y,z+1/2
 => SYMM(  5): y,z,x                               => SYMM(  6): -y+1/2,-z,x+1/2
 => SYMM(  7): y+1/2,-z+1/2,-x                     => SYMM(  8): -y,z+1/2,-x+1/2
 => SYMM(  9): z,x,y                               => SYMM( 10): -z,x+1/2,-y+1/2
 => SYMM( 11): -z+1/2,-x,y+1/2                     => SYMM( 12): z+1/2,-x+1/2,-y


 => Initial parameters ==>
 Atom    Ntyp                  X         Y         Z         B         occ.         in  fin  Spc  Mult
                             B11       B22       B33       B12       B13       B23
 Y1     Y                  0.25000   0.25000   0.25000   0.08363   0.16667           0    0    0    8
                 Codes:    0.00000   0.00000   0.00000 171.00000   0.00000
                 Betas:    0.00000   0.00000   0.00000   0.00000   0.00000   0.00000
                 Codes:    0.00000   0.00000   0.00000   0.00000   0.00000   0.00000
 Y2     Y                  0.96730   0.00000   0.25000   0.00000   0.50000           0    0    0   24
                 Codes:    0.00000   0.00000   0.00000 181.00000   0.00000
                 Betas:    0.00000   0.00000   0.00000   0.00000   0.00000   0.00000
                 Codes:    0.00000   0.00000   0.00000   0.00000   0.00000   0.00000
 O1     O                  0.39150   0.15380   0.38000   0.00000   1.00000           0    0    0   48
                 Codes:    0.00000   0.00000   0.00000   0.00000   0.00000
                 Betas:    0.00000   0.00000   0.00000   0.00000   0.00000   0.00000
                 Codes:    0.00000   0.00000   0.00000   0.00000   0.00000   0.00000

 => IT IS ASSUMED THAT THE FIRST GIVEN SITE IS FULLY OCCUPIED 
    OR THE FIRST AND SECOND ATOMS ARE IN THE SAME SITE WITH TOTAL FULL OCCUPATION
  (If this is not the case, change the order of atoms to obtain correct values for the content of the unit cell)
    The given occupation factors have been obtained mutiplying m/M by   1.0000
      -> Atom: Y   ,  Chemical element: Y   Atomic Mass:    88.9059
      -> Atom: Y   ,  Chemical element: Y   Atomic Mass:    88.9059
      -> Atom: O   ,  Chemical element: O   Atomic Mass:    15.9994
 => The given value of ATZ is       3613.05 the program has calculated:        3613.05
    The value of ATZ given in the input PCR file will be used for quantitative analysis
 => The chemical content of the unit cell is: 
       8.0000 Y    +  23.9995 Y    +  47.9990 O      
 => The normalized site occupation numbers in % are: 
     100.0000 Y1     :       99.9980 Y2     :       99.9980 O1       
 => The density (volumic mass) of the compound is:    5.032 g/cm3

 =>-------> PROFILE PARAMETERS FOR PATTERN:  1

 => Overall scale factor:   0.101920E-03
 => ETA (p-Voigt) OR M (Pearson VII):   0.0000
 => Overall temperature factor:      0.29648
 => Halfwidth U,V,W:      0.01582    -0.02251     0.01047
 => X and Y parameters:       0.0237      0.0424
 => Direct cell parameters:   10.6040  10.6040  10.6040  90.0000  90.0000  90.0000
 => Preferred orientation parameters:   1.0000  0.0000
 => Asymmetry parameters     :      0.00000    -0.00985     0.00000     0.07085
 => Strain parameters        :      0.00000     0.00000     0.00000
 => Size   parameters        :      0.00000     0.00000
 => Further shape parameters (S_L and D_L):   0.00000   0.00000
    S_L is source width/detector distance
    D_L is detector width/detector distance

 ==> CODEWORDS FOR PROFILE PARAMETERS of PATTERN#  1

 => Overall scale factor:   11.000
 => ETA (p-Voigt) OR M (Pearson VII):    0.000
 => Overall temperature factor:  161.000
 => Halfwidth U,V,W:  111.000 101.000  71.000
 => X and Y parameters:  151.000 141.000
 => Direct cell parameters:   61.000  61.000  61.000   0.000   0.000   0.000
 => Preferred orientation parameters:    0.000   0.000
 => Asymmetry parameters     :    0.000 121.000   0.000 131.000
 => Strain parameters        :    0.000   0.000   0.000
 => Size   parameters        :    0.000   0.000

 => Cell constraints according to Laue symmetry: m-3  

        Metric information:
        -------------------

 => Direct cell parameters:

         a =      10.6040      b =      10.6040      c =      10.6040
     alpha =       90.000   beta =       90.000  gamma =       90.000
                        Direct Cell Volume =    1192.3494

 => Reciprocal cell parameters:

         a*=     0.094304      b*=     0.094304      c*=     0.094304
     alpha*=       90.000   beta*=       90.000  gamma*=       90.000
                    Reciprocal Cell Volume =   0.00083868

 => Direct and Reciprocal Metric Tensors:

                   GD                                       GR
    112.4438      0.0000      0.0000          0.008893    0.000000    0.000000
      0.0000    112.4438      0.0000          0.000000    0.008893    0.000000
      0.0000      0.0000    112.4438          0.000000    0.000000    0.008893

 =>  Cartesian frame: x // a; y is in the ab-plane; z is x ^ y   

     Crystal_to_Orthonormal_Matrix              Orthonormal_to_Crystal Matrix
              Cr_Orth_cel                               Orth_Cr_cel  
     10.6040      0.0000      0.0000          0.094304   -0.000000   -0.000000
      0.0000     10.6040      0.0000          0.000000    0.094304   -0.000000
      0.0000      0.0000     10.6040          0.000000    0.000000    0.094304

     Busing-Levy B-matrix: Hc=B.H            Inverse of the Busing-Levy B-matrix
                BL_M                                      BL_Minv  
    0.094304    0.000000    0.000000           10.6040     -0.0000     -0.0000
    0.000000    0.094304   -0.000000            0.0000     10.6040      0.0000
    0.000000    0.000000    0.094304            0.0000      0.0000     10.6040

 => Laue symmetry m-3   will be used to generate HKL for pattern#   1
 => Reflections generated between S(1/d)min:  0.0353 A-1 and S(1/d)max:  1.2585 A-1
 =>                                    dmax: 28.3647 A   and      dmin:  0.7946 A
 => The number of reflections generated is:    211
 => The max. scatt. variable (gen.ref.) is:       151.5747
 => Scattering coefficients from internal table


 => X-ray scattering coeff. (A1, B1, A2,...C, f(0), Z, Dfp,Dfpp)

 Y      17.7760   1.4029  10.2946  12.8006   5.7263   0.1256   3.2659 104.3540   1.9121  38.9749  39.0000  -0.3860   2.0250
 O       3.0485  13.2771   2.2868   5.7011   1.5463   0.3239   0.8670  32.9089   0.2508   7.9994   8.0000   0.0470   0.0320

     --------------------------------------------------------------
      SYMBOLIC NAMES AND INITIAL VALUES OF PARAMETERS TO BE VARIED:
     --------------------------------------------------------------

      ->  Parameter number    1   -> Symbolic Name:       Scale_ph1_pat1    0.10192000E-03
      ->  Parameter number    2   -> Symbolic Name:           SySin_pat1    0.71950004E-01
      ->  Parameter number    3   -> Symbolic Name:            Zero_pat1   -0.56580000E-01
      ->  Parameter number    4   -> Symbolic Name:           Bck_0_pat1     587.29999    
      ->  Parameter number    5   -> Symbolic Name:           Bck_1_pat1    -59.903000    
      ->  Parameter number    6   -> Symbolic Name:      Cell_A_ph1_pat1     10.603954    
      ->  Parameter number    7   -> Symbolic Name:      W-Cagl_ph1_pat1    0.10468000E-01
      ->  Parameter number    8   -> Symbolic Name:           Bck_2_pat1     35.151001    
      ->  Parameter number    9   -> Symbolic Name:           Bck_4_pat1    -6.3230000    
      ->  Parameter number   10   -> Symbolic Name:      V-Cagl_ph1_pat1   -0.22513000E-01
      ->  Parameter number   11   -> Symbolic Name:      U-Cagl_ph1_pat1    0.15823999E-01
      ->  Parameter number   12   -> Symbolic Name:       Asym2_ph1_pat1   -0.98500000E-02
      ->  Parameter number   13   -> Symbolic Name:       Asym4_ph1_pat1    0.70850000E-01
      ->  Parameter number   14   -> Symbolic Name:       Y-cos_ph1_pat1    0.42438999E-01
      ->  Parameter number   15   -> Symbolic Name:       X-tan_ph1_pat1    0.23714000E-01
      ->  Parameter number   16   -> Symbolic Name:       Bover_ph1_pat1    0.29648000    
      ->  Parameter number   17   -> Symbolic Name:          Biso_Y1_ph1    0.83630003E-01
      ->  Parameter number   18   -> Symbolic Name:          Biso_Y2_ph1     0.0000000    
  
 
 => No optimization for routine tasks
 ++++++++++++++++++++++++++++++++++++++++++++++++++++++++++++++++++++++++++++++++++++++++++++++++++++++++++++++++++++++++

 => CYCLE No.:    1
 ---------------------------------------------------------------------------------------
 => Phase  1 Name: O3 Y2                                                                 
 ---------------------------------------------------------------------------------------
 => New parameters, shifts, and standard deviations

 Atom        x       dx      sx       y       dy      sy       z       dz      sz       B       dB      sB      occ.    docc.   socc.

 Y1       0.25000 0.00000 0.00000  0.25000 0.00000 0.00000  0.25000 0.00000 0.00000  0.65887 0.57524 0.06452  0.16667 0.00000 0.00000
 Y2       0.96730 0.00000 0.00000  0.00000 0.00000 0.00000  0.25000 0.00000 0.00000  0.67697 0.67697 0.06427  0.50000 0.00000 0.00000
 O1       0.39150 0.00000 0.00000  0.15380 0.00000 0.00000  0.38000 0.00000 0.00000  0.00000 0.00000 0.00000  1.00000 0.00000 0.00000

 Atom         B11      DB11      SB11       B22      DB22      SB22       B33      DB33      SB33
              B12      DB12      SB12       B13      DB13      SB13       B23      DB23      SB23
 Y1      0.000000  0.000000  0.000000  0.000000  0.000000  0.000000  0.000000  0.000000  0.000000
         0.000000  0.000000  0.000000  0.000000  0.000000  0.000000  0.000000  0.000000  0.000000
 Y2      0.000000  0.000000  0.000000  0.000000  0.000000  0.000000  0.000000  0.000000  0.000000
         0.000000  0.000000  0.000000  0.000000  0.000000  0.000000  0.000000  0.000000  0.000000
 O1      0.000000  0.000000  0.000000  0.000000  0.000000  0.000000  0.000000  0.000000  0.000000
         0.000000  0.000000  0.000000  0.000000  0.000000  0.000000  0.000000  0.000000  0.000000

 ==> PROFILE PARAMETERS FOR PATTERN#  1

 => Overall scale factor:      0.000102036     0.000000116     0.000000238
 => Eta(p-Voigt) or m(Pearson VII):   0.000000  0.000000  0.000000
 => Overall tem. factor:    -0.015206   -0.311686    0.061760
 => Halfwidth parameters: 
         0.015952    0.000128    0.000688
        -0.022593   -0.000080    0.000868
         0.010517    0.000049    0.000265
 => Cell parameters: 
       10.603953   -0.000001    0.000061
       10.603953   -0.000001    0.000061
       10.603953   -0.000001    0.000061
       90.000000    0.000000    0.000000
       90.000000    0.000000    0.000000
       90.000000    0.000000    0.000000
 => Preferred orientation: 
         1.000000    0.000000    0.000000
         0.000000    0.000000    0.000000
 => Asymmetry parameters: 
         0.000000    0.000000    0.000000
        -0.009726    0.000124    0.008024
         0.000000    0.000000    0.000000
         0.070630   -0.000220    0.017855
 => X and Y parameters: 
         0.023611   -0.000103    0.002441
         0.042434   -0.000005    0.000894
 => Strain parameters: 
         0.000000    0.000000    0.000000
         0.000000    0.000000    0.000000
         0.000000    0.000000    0.000000
 => Size   parameters (G,L): 
         0.000000    0.000000    0.000000
         0.000000    0.000000    0.000000
 => Further shape parameters (S_L and D_L): 
       0.000000  0.000000  0.000000
       0.000000  0.000000  0.000000

 ==> GLOBAL PARAMETERS FOR PATTERN#  1


 => Zero-point:    -0.0566    0.0000    0.0006
 => Background Polynomial Parameters ==>
       587.06    -0.23721      1.3456    
      -60.276    -0.37312      3.5058    
       41.348      6.1972      6.6457    
       0.0000      0.0000      0.0000    
      -7.9395     -1.6165      2.6243    
       0.0000      0.0000      0.0000    

 => Cos( theta)-shift parameter :   0.0000  0.0000  0.0000
 => Sin(2theta)-shift parameter :   0.0719 -0.0000  0.0016

 ==> RELIABILITY FACTORS WITH ALL NON-EXCLUDED POINTS FOR PATTERN:  1

 => R-Factors:   3.72      4.94     Chi2:  2.94     DW-Stat.:  0.8515   Patt#:  1
 => Expected :            2.88                                1.9108
 => Deviance : 0.119E+05     Dev*:   2.996    
 => GoF-index:  1.7         Sqrt(Residual/N)
 => N-P+C:  3981

 =>    SumYdif       SumYobs      SumYcal      SumwYobsSQ     Residual    Condition
     0.1787E+06    0.4798E+07    0.4786E+07    0.4798E+07    0.1172E+05    0.3880E+18


 => Conventional Rietveld Rp,Rwp,Re and Chi2:   7.13      7.54      4.40      2.943    
 => (Values obtained using Ynet, but true sigma(y))
 =>  SumYnet, Sum(w Ynet**2):     0.2506E+07    0.2058E+07


 ==> RELIABILITY FACTORS FOR POINTS WITH BRAGG CONTRIBUTIONS FOR PATTERN:  1

 => R-Factors:   3.62      4.77     Chi2:  3.01     DW-Stat.:  0.9943   Patt#:
 => Expected :            2.75                                1.9034
 => Deviance : 0.101E+05     Dev*:   3.044    
 => GoF-index:  1.7         Sqrt(Residual/N)
 => N-P+C:  3330

 =>    SumYdif       SumYobs      SumYcal      SumwYobsSQ     Residual    Condition
     0.1597E+06    0.4407E+07    0.4401E+07    0.4407E+07    0.1003E+05    0.3880E+18


 => Conventional Rietveld Rp,Rwp,Re and Chi2:   6.38      6.98      4.02      3.013    
 => (Values obtained using Ynet, but true sigma(y))
 =>  SumYnet, Sum(w Ynet**2):     0.2501E+07    0.2056E+07


 => Global user-weigthed Chi2 (Bragg contrib.):   3.52    

 => ---------> Pattern#  1
 => Phase:  1
 =>    Bragg R-factor:  3.14    
 =>    RF-factor     :  2.23    
 ++++++++++++++++++++++++++++++++++++++++++++++++++++++++++++++++++++++++++++++++++++++++++++++++++++++++++++++++++++++++

 => CYCLE No.:    2
 ---------------------------------------------------------------------------------------
 => Phase  1 Name: O3 Y2                                                                 
 ---------------------------------------------------------------------------------------
 => New parameters, shifts, and standard deviations

 Atom        x       dx      sx       y       dy      sy       z       dz      sz       B       dB      sB      occ.    docc.   socc.

 Y1       0.25000 0.00000 0.00000  0.25000 0.00000 0.00000  0.25000 0.00000 0.00000  0.63401-0.02485 0.07887  0.16667 0.00000 0.00000
 Y2       0.96730 0.00000 0.00000  0.00000 0.00000 0.00000  0.25000 0.00000 0.00000  0.65101-0.02596 0.07859  0.50000 0.00000 0.00000
 O1       0.39150 0.00000 0.00000  0.15380 0.00000 0.00000  0.38000 0.00000 0.00000  0.00000 0.00000 0.00000  1.00000 0.00000 0.00000

 Atom         B11      DB11      SB11       B22      DB22      SB22       B33      DB33      SB33
              B12      DB12      SB12       B13      DB13      SB13       B23      DB23      SB23
 Y1      0.000000  0.000000  0.000000  0.000000  0.000000  0.000000  0.000000  0.000000  0.000000
         0.000000  0.000000  0.000000  0.000000  0.000000  0.000000  0.000000  0.000000  0.000000
 Y2      0.000000  0.000000  0.000000  0.000000  0.000000  0.000000  0.000000  0.000000  0.000000
         0.000000  0.000000  0.000000  0.000000  0.000000  0.000000  0.000000  0.000000  0.000000
 O1      0.000000  0.000000  0.000000  0.000000  0.000000  0.000000  0.000000  0.000000  0.000000
         0.000000  0.000000  0.000000  0.000000  0.000000  0.000000  0.000000  0.000000  0.000000

 ==> PROFILE PARAMETERS FOR PATTERN#  1

 => Overall scale factor:      0.000101986    -0.000000050     0.000000299
 => Eta(p-Voigt) or m(Pearson VII):   0.000000  0.000000  0.000000
 => Overall tem. factor:    -0.166876   -0.151670    0.074643
 => Halfwidth parameters: 
         0.016130    0.000178    0.000905
        -0.022745   -0.000152    0.001120
         0.010573    0.000056    0.000336
 => Cell parameters: 
       10.603964    0.000010    0.000081
       10.603964    0.000010    0.000081
       10.603964    0.000010    0.000081
       90.000000    0.000000    0.000000
       90.000000    0.000000    0.000000
       90.000000    0.000000    0.000000
 => Preferred orientation: 
         1.000000    0.000000    0.000000
         0.000000    0.000000    0.000000
 => Asymmetry parameters: 
         0.000000    0.000000    0.000000
        -0.009956   -0.000230    0.010210
         0.000000    0.000000    0.000000
         0.071445    0.000815    0.022670
 => X and Y parameters: 
         0.023511   -0.000100    0.003187
         0.042456    0.000021    0.001140
 => Strain parameters: 
         0.000000    0.000000    0.000000
         0.000000    0.000000    0.000000
         0.000000    0.000000    0.000000
 => Size   parameters (G,L): 
         0.000000    0.000000    0.000000
         0.000000    0.000000    0.000000
 => Further shape parameters (S_L and D_L): 
       0.000000  0.000000  0.000000
       0.000000  0.000000  0.000000

 ==> GLOBAL PARAMETERS FOR PATTERN#  1


 => Zero-point:    -0.0567   -0.0001    0.0008
 => Background Polynomial Parameters ==>
       586.93    -0.13109      1.6226    
      -60.489    -0.21334      4.2321    
       41.258    -0.90038E-01  8.0127    
       0.0000      0.0000      0.0000    
      -8.6530    -0.71348      3.1610    
       0.0000      0.0000      0.0000    

 => Cos( theta)-shift parameter :   0.0000  0.0000  0.0000
 => Sin(2theta)-shift parameter :   0.0725  0.0006  0.0021

 ==> RELIABILITY FACTORS WITH ALL NON-EXCLUDED POINTS FOR PATTERN:  1

 => R-Factors:   4.70      5.95     Chi2:  4.27     DW-Stat.:  0.5874   Patt#:  1
 => Expected :            2.88                                1.9108
 => Deviance : 0.178E+05     Dev*:   4.482    
 => GoF-index:  2.1         Sqrt(Residual/N)
 => N-P+C:  3981

 =>    SumYdif       SumYobs      SumYcal      SumwYobsSQ     Residual    Condition
     0.2257E+06    0.4798E+07    0.4674E+07    0.4798E+07    0.1701E+05    0.3312E+18


 => Conventional Rietveld Rp,Rwp,Re and Chi2:   9.03      9.10      4.40      4.272    
 => (Values obtained using Ynet, but true sigma(y))
 =>  SumYnet, Sum(w Ynet**2):     0.2499E+07    0.2055E+07


 ==> RELIABILITY FACTORS FOR POINTS WITH BRAGG CONTRIBUTIONS FOR PATTERN:  1

 => R-Factors:   4.69      5.90     Chi2:  4.60     DW-Stat.:  0.6521   Patt#:
 => Expected :            2.75                                1.9034
 => Deviance : 0.161E+05     Dev*:   4.820    
 => GoF-index:  2.1         Sqrt(Residual/N)
 => N-P+C:  3330

 =>    SumYdif       SumYobs      SumYcal      SumwYobsSQ     Residual    Condition
     0.2066E+06    0.4407E+07    0.4287E+07    0.4407E+07    0.1532E+05    0.3312E+18


 => Conventional Rietveld Rp,Rwp,Re and Chi2:   8.28      8.64      4.03      4.601    
 => (Values obtained using Ynet, but true sigma(y))
 =>  SumYnet, Sum(w Ynet**2):     0.2494E+07    0.2053E+07


 => Global user-weigthed Chi2 (Bragg contrib.):   5.11    

 => ---------> Pattern#  1
 => Phase:  1
 =>    Bragg R-factor:  6.01    
 =>    RF-factor     :  4.60    
 ++++++++++++++++++++++++++++++++++++++++++++++++++++++++++++++++++++++++++++++++++++++++++++++++++++++++++++++++++++++++

 => CYCLE No.:    3
 ---------------------------------------------------------------------------------------
 => Phase  1 Name: O3 Y2                                                                 
 ---------------------------------------------------------------------------------------
 => New parameters, shifts, and standard deviations

 Atom        x       dx      sx       y       dy      sy       z       dz      sz       B       dB      sB      occ.    docc.   socc.

 Y1       0.25000 0.00000 0.00000  0.25000 0.00000 0.00000  0.25000 0.00000 0.00000  0.62922-0.00479 0.06505  0.16667 0.00000 0.00000
 Y2       0.96730 0.00000 0.00000  0.00000 0.00000 0.00000  0.25000 0.00000 0.00000  0.64560-0.00540 0.06505  0.50000 0.00000 0.00000
 O1       0.39150 0.00000 0.00000  0.15380 0.00000 0.00000  0.38000 0.00000 0.00000  0.00000 0.00000 0.00000  1.00000 0.00000 0.00000

 Atom         B11      DB11      SB11       B22      DB22      SB22       B33      DB33      SB33
              B12      DB12      SB12       B13      DB13      SB13       B23      DB23      SB23
 Y1      0.000000  0.000000  0.000000  0.000000  0.000000  0.000000  0.000000  0.000000  0.000000
         0.000000  0.000000  0.000000  0.000000  0.000000  0.000000  0.000000  0.000000  0.000000
 Y2      0.000000  0.000000  0.000000  0.000000  0.000000  0.000000  0.000000  0.000000  0.000000
         0.000000  0.000000  0.000000  0.000000  0.000000  0.000000  0.000000  0.000000  0.000000
 O1      0.000000  0.000000  0.000000  0.000000  0.000000  0.000000  0.000000  0.000000  0.000000
         0.000000  0.000000  0.000000  0.000000  0.000000  0.000000  0.000000  0.000000  0.000000

 ==> PROFILE PARAMETERS FOR PATTERN#  1

 => Overall scale factor:      0.000102045     0.000000059     0.000000251
 => Eta(p-Voigt) or m(Pearson VII):   0.000000  0.000000  0.000000
 => Overall tem. factor:    -0.232022   -0.065146    0.061840
 => Halfwidth parameters: 
         0.016026   -0.000104    0.000746
        -0.022749   -0.000004    0.000932
         0.010544   -0.000030    0.000283
 => Cell parameters: 
       10.603966    0.000002    0.000066
       10.603966    0.000002    0.000066
       10.603966    0.000002    0.000066
       90.000000    0.000000    0.000000
       90.000000    0.000000    0.000000
       90.000000    0.000000    0.000000
 => Preferred orientation: 
         1.000000    0.000000    0.000000
         0.000000    0.000000    0.000000
 => Asymmetry parameters: 
         0.000000    0.000000    0.000000
        -0.009845    0.000111    0.008509
         0.000000    0.000000    0.000000
         0.071097   -0.000348    0.018917
 => X and Y parameters: 
         0.023497   -0.000014    0.002636
         0.042484    0.000028    0.000954
 => Strain parameters: 
         0.000000    0.000000    0.000000
         0.000000    0.000000    0.000000
         0.000000    0.000000    0.000000
 => Size   parameters (G,L): 
         0.000000    0.000000    0.000000
         0.000000    0.000000    0.000000
 => Further shape parameters (S_L and D_L): 
       0.000000  0.000000  0.000000
       0.000000  0.000000  0.000000

 ==> GLOBAL PARAMETERS FOR PATTERN#  1


 => Zero-point:    -0.0567   -0.0000    0.0006
 => Background Polynomial Parameters ==>
       586.87    -0.65076E-01  1.3938    
      -60.533    -0.43964E-01  3.6328    
       41.225    -0.33121E-01  6.8832    
       0.0000      0.0000      0.0000    
      -9.0772    -0.42421      2.7181    
       0.0000      0.0000      0.0000    

 => Cos( theta)-shift parameter :   0.0000  0.0000  0.0000
 => Sin(2theta)-shift parameter :   0.0722 -0.0003  0.0017

 ==> RELIABILITY FACTORS WITH ALL NON-EXCLUDED POINTS FOR PATTERN:  1

 => R-Factors:   3.92      5.12     Chi2:  3.15     DW-Stat.:  0.7895   Patt#:  1
 => Expected :            2.88                                1.9108
 => Deviance : 0.130E+05     Dev*:   3.253    
 => GoF-index:  1.8         Sqrt(Residual/N)
 => N-P+C:  3981

 =>    SumYdif       SumYobs      SumYcal      SumwYobsSQ     Residual    Condition
     0.1879E+06    0.4798E+07    0.4736E+07    0.4798E+07    0.1255E+05    0.3590E+18


 => Conventional Rietveld Rp,Rwp,Re and Chi2:   7.51      7.81      4.40      3.153    
 => (Values obtained using Ynet, but true sigma(y))
 =>  SumYnet, Sum(w Ynet**2):     0.2502E+07    0.2056E+07


 ==> RELIABILITY FACTORS FOR POINTS WITH BRAGG CONTRIBUTIONS FOR PATTERN:  1

 => R-Factors:   3.83      4.97     Chi2:  3.26     DW-Stat.:  0.9121   Patt#:
 => Expected :            2.75                                1.9034
 => Deviance : 0.112E+05     Dev*:   3.350    
 => GoF-index:  1.8         Sqrt(Residual/N)
 => N-P+C:  3330

 =>    SumYdif       SumYobs      SumYcal      SumwYobsSQ     Residual    Condition
     0.1687E+06    0.4407E+07    0.4350E+07    0.4407E+07    0.1087E+05    0.3590E+18


 => Conventional Rietveld Rp,Rwp,Re and Chi2:   6.76      7.27      4.03      3.264    
 => (Values obtained using Ynet, but true sigma(y))
 =>  SumYnet, Sum(w Ynet**2):     0.2497E+07    0.2054E+07


 => Global user-weigthed Chi2 (Bragg contrib.):   3.77    

 => ---------> Pattern#  1
 => Phase:  1
 =>    Bragg R-factor:  4.11    
 =>    RF-factor     :  2.90    
 ++++++++++++++++++++++++++++++++++++++++++++++++++++++++++++++++++++++++++++++++++++++++++++++++++++++++++++++++++++++++

 => CYCLE No.:    4
 ---------------------------------------------------------------------------------------
 => Phase  1 Name: O3 Y2                                                                 
 ---------------------------------------------------------------------------------------
 => New parameters, shifts, and standard deviations

 Atom        x       dx      sx       y       dy      sy       z       dz      sz       B       dB      sB      occ.    docc.   socc.

 Y1       0.25000 0.00000 0.00000  0.25000 0.00000 0.00000  0.25000 0.00000 0.00000  0.62576-0.00346 0.06139  0.16667 0.00000 0.00000
 Y2       0.96730 0.00000 0.00000  0.00000 0.00000 0.00000  0.25000 0.00000 0.00000  0.64203-0.00357 0.06148  0.50000 0.00000 0.00000
 O1       0.39150 0.00000 0.00000  0.15380 0.00000 0.00000  0.38000 0.00000 0.00000  0.00000 0.00000 0.00000  1.00000 0.00000 0.00000

 Atom         B11      DB11      SB11       B22      DB22      SB22       B33      DB33      SB33
              B12      DB12      SB12       B13      DB13      SB13       B23      DB23      SB23
 Y1      0.000000  0.000000  0.000000  0.000000  0.000000  0.000000  0.000000  0.000000  0.000000
         0.000000  0.000000  0.000000  0.000000  0.000000  0.000000  0.000000  0.000000  0.000000
 Y2      0.000000  0.000000  0.000000  0.000000  0.000000  0.000000  0.000000  0.000000  0.000000
         0.000000  0.000000  0.000000  0.000000  0.000000  0.000000  0.000000  0.000000  0.000000
 O1      0.000000  0.000000  0.000000  0.000000  0.000000  0.000000  0.000000  0.000000  0.000000
         0.000000  0.000000  0.000000  0.000000  0.000000  0.000000  0.000000  0.000000  0.000000

 ==> PROFILE PARAMETERS FOR PATTERN#  1

 => Overall scale factor:      0.000102062     0.000000016     0.000000239
 => Eta(p-Voigt) or m(Pearson VII):   0.000000  0.000000  0.000000
 => Overall tem. factor:    -0.261347   -0.029325    0.058450
 => Halfwidth parameters: 
         0.016003   -0.000023    0.000696
        -0.022740    0.000010    0.000875
         0.010533   -0.000011    0.000267
 => Cell parameters: 
       10.603964   -0.000002    0.000062
       10.603964   -0.000002    0.000062
       10.603964   -0.000002    0.000062
       90.000000    0.000000    0.000000
       90.000000    0.000000    0.000000
       90.000000    0.000000    0.000000
 => Preferred orientation: 
         1.000000    0.000000    0.000000
         0.000000    0.000000    0.000000
 => Asymmetry parameters: 
         0.000000    0.000000    0.000000
        -0.009755    0.000090    0.008063
         0.000000    0.000000    0.000000
         0.070774   -0.000323    0.017937
 => X and Y parameters: 
         0.023495   -0.000002    0.002470
         0.042462   -0.000021    0.000900
 => Strain parameters: 
         0.000000    0.000000    0.000000
         0.000000    0.000000    0.000000
         0.000000    0.000000    0.000000
 => Size   parameters (G,L): 
         0.000000    0.000000    0.000000
         0.000000    0.000000    0.000000
 => Further shape parameters (S_L and D_L): 
       0.000000  0.000000  0.000000
       0.000000  0.000000  0.000000

 ==> GLOBAL PARAMETERS FOR PATTERN#  1


 => Zero-point:    -0.0566    0.0000    0.0006
 => Background Polynomial Parameters ==>
       586.85    -0.20311E-01  1.3391    
      -60.545    -0.11338E-01  3.4888    
       41.174    -0.50725E-01  6.6135    
       0.0000      0.0000      0.0000    
      -9.2846    -0.20746      2.6126    
       0.0000      0.0000      0.0000    

 => Cos( theta)-shift parameter :   0.0000  0.0000  0.0000
 => Sin(2theta)-shift parameter :   0.0721 -0.0002  0.0016

 ==> RELIABILITY FACTORS WITH ALL NON-EXCLUDED POINTS FOR PATTERN:  1

 => R-Factors:   3.70      4.92     Chi2:  2.91     DW-Stat.:  0.8559   Patt#:  1
 => Expected :            2.88                                1.9108
 => Deviance : 0.119E+05     Dev*:   2.984    
 => GoF-index:  1.7         Sqrt(Residual/N)
 => N-P+C:  3981

 =>    SumYdif       SumYobs      SumYcal      SumwYobsSQ     Residual    Condition
     0.1777E+06    0.4798E+07    0.4763E+07    0.4798E+07    0.1159E+05    0.3758E+18


 => Conventional Rietveld Rp,Rwp,Re and Chi2:   7.10      7.51      4.40      2.912    
 => (Values obtained using Ynet, but true sigma(y))
 =>  SumYnet, Sum(w Ynet**2):     0.2504E+07    0.2057E+07


 ==> RELIABILITY FACTORS FOR POINTS WITH BRAGG CONTRIBUTIONS FOR PATTERN:  1

 => R-Factors:   3.60      4.74     Chi2:  2.97     DW-Stat.:  1.0016   Patt#:
 => Expected :            2.75                                1.9034
 => Deviance : 0.101E+05     Dev*:   3.028    
 => GoF-index:  1.7         Sqrt(Residual/N)
 => N-P+C:  3330

 =>    SumYdif       SumYobs      SumYcal      SumwYobsSQ     Residual    Condition
     0.1585E+06    0.4407E+07    0.4377E+07    0.4407E+07     9907.        0.3758E+18


 => Conventional Rietveld Rp,Rwp,Re and Chi2:   6.34      6.94      4.03      2.975    
 => (Values obtained using Ynet, but true sigma(y))
 =>  SumYnet, Sum(w Ynet**2):     0.2499E+07    0.2055E+07


 => Global user-weigthed Chi2 (Bragg contrib.):   3.48    

 => ---------> Pattern#  1
 => Phase:  1
 =>    Bragg R-factor:  3.37    
 =>    RF-factor     :  2.37    
 ++++++++++++++++++++++++++++++++++++++++++++++++++++++++++++++++++++++++++++++++++++++++++++++++++++++++++++++++++++++++

 => CYCLE No.:    5
 ---------------------------------------------------------------------------------------
 => Phase  1 Name: O3 Y2                                                                 
 ---------------------------------------------------------------------------------------
 => New parameters, shifts, and standard deviations

 Atom        x       dx      sx       y       dy      sy       z       dz      sz       B       dB      sB      occ.    docc.   socc.

 Y1       0.25000 0.00000 0.00000  0.25000 0.00000 0.00000  0.25000 0.00000 0.00000  0.62391-0.00185 0.06036  0.16667 0.00000 0.00000
 Y2       0.96730 0.00000 0.00000  0.00000 0.00000 0.00000  0.25000 0.00000 0.00000  0.64016-0.00187 0.06049  0.50000 0.00000 0.00000
 O1       0.39150 0.00000 0.00000  0.15380 0.00000 0.00000  0.38000 0.00000 0.00000  0.00000 0.00000 0.00000  1.00000 0.00000 0.00000

 Atom         B11      DB11      SB11       B22      DB22      SB22       B33      DB33      SB33
              B12      DB12      SB12       B13      DB13      SB13       B23      DB23      SB23
 Y1      0.000000  0.000000  0.000000  0.000000  0.000000  0.000000  0.000000  0.000000  0.000000
         0.000000  0.000000  0.000000  0.000000  0.000000  0.000000  0.000000  0.000000  0.000000
 Y2      0.000000  0.000000  0.000000  0.000000  0.000000  0.000000  0.000000  0.000000  0.000000
         0.000000  0.000000  0.000000  0.000000  0.000000  0.000000  0.000000  0.000000  0.000000
 O1      0.000000  0.000000  0.000000  0.000000  0.000000  0.000000  0.000000  0.000000  0.000000
         0.000000  0.000000  0.000000  0.000000  0.000000  0.000000  0.000000  0.000000  0.000000

 ==> PROFILE PARAMETERS FOR PATTERN#  1

 => Overall scale factor:      0.000102065     0.000000003     0.000000236
 => Eta(p-Voigt) or m(Pearson VII):   0.000000  0.000000  0.000000
 => Overall tem. factor:    -0.274803   -0.013456    0.057516
 => Halfwidth parameters: 
         0.015977   -0.000026    0.000682
        -0.022713    0.000027    0.000860
         0.010530   -0.000003    0.000263
 => Cell parameters: 
       10.603959   -0.000005    0.000060
       10.603959   -0.000005    0.000060
       10.603959   -0.000005    0.000060
       90.000000    0.000000    0.000000
       90.000000    0.000000    0.000000
       90.000000    0.000000    0.000000
 => Preferred orientation: 
         1.000000    0.000000    0.000000
         0.000000    0.000000    0.000000
 => Asymmetry parameters: 
         0.000000    0.000000    0.000000
        -0.009764   -0.000009    0.007943
         0.000000    0.000000    0.000000
         0.070458   -0.000316    0.017677
 => X and Y parameters: 
         0.023502    0.000007    0.002425
         0.042447   -0.000015    0.000886
 => Strain parameters: 
         0.000000    0.000000    0.000000
         0.000000    0.000000    0.000000
         0.000000    0.000000    0.000000
 => Size   parameters (G,L): 
         0.000000    0.000000    0.000000
         0.000000    0.000000    0.000000
 => Further shape parameters (S_L and D_L): 
       0.000000  0.000000  0.000000
       0.000000  0.000000  0.000000

 ==> GLOBAL PARAMETERS FOR PATTERN#  1


 => Zero-point:    -0.0566    0.0000    0.0006
 => Background Polynomial Parameters ==>
