Repository: DataForgeSci/RAPID

#autofp readme file

AutoFP
Website http://physiworld.sinaapp.com/autofp.html

Program entry
		autofp.py

How to compile *.msi for Windows ?
		run make.bat to creat autofp.msi

File: autofp-1.3.5/example/Y2O3_demo/tmp/step=29.out (part 1 of 2)


        **********************************************************
        ** PROGRAM FullProf.2k (Version 5.90 - Dec2016-ILL JRC) **
        **********************************************************
                       M U L T I -- P A T T E R N                 
            Rietveld, Profile Matching & Integrated Intensity     
                 Refinement of X-ray and/or Neutron Data


    Date: 10/06/2024  Time: 19:06:10.131                              

 => PCR file code: Y2O3
 => DAT file code: Y2O3.dat             -> Relative contribution: 1.0000                                                            

 ==> CONDITIONS OF THIS RUN FOR PATTERN No.:  1

 => Global Refinement of X-ray powder diffraction data                                                                              
 => Global Refinement of X-ray powder diffraction data                                                                              
    Bragg-Brentano(X-rays) or Debye-Scherrer geometry(Neutrons)
 => Title:   O3 Y2

 => Number of phases:    1
 => Number of excluded regions:    2
 => Number of scattering factors supplied:    0
 => March-Dollase model for preferred orientation
 => Conventional weights: w=1.0/Variance(yobs)
 => Asymmetry correction as in J.Appl.Cryst. 26,128(1993)
 => Background refined by polynomial function
 => The    5th default profile function was selected
 => Pseudo-Voigt function (ETA variable)
                 X-parameter correspond to: ETA=ETA0+X*2theta
                       pV(x)= ETA*L(x)+(1-ETA)*G(x)

 ==> INPUT/OUTPUT OPTIONS:

 => Generate file *.PRF for plot
 => Output Integrated Intensities
 => Generate new input file *.PCR

 => X-Y type of data: 2theta/TOF/E(Kev) Intens sigma for pattern:  1
 => Plot pattern at each cycle
 => Wavelengths:  1.54056 1.54439
 => Alpha2/Alpha1 ratio:   0.5000
 => Cos(Monochromator angle)=   0.9100
 => Asymmetry correction for angles lower than   60.000 degrees
 => Absorption correction (AC), muR-eff =   0.0000  0.0000
 => Base of peaks: 2.0*HW*    8.00

 => Number of cycles:   10
 => Relaxation factors ==>    for coordinates:  1.00
 => for anisotropic temperature factors:  1.00
 => for halfwidth/strain/size parameters:  1.00
 => for lattice constants and propagation vectors:  1.00
 => EPS-value for convergence:    0.1

 => Excluded regions for Pattern#  1
    From     to
      1.0000     20.0000
    100.0000    160.0000

 => Number of Least-Squares parameters varied:    21

 =>--------------------------->
 =>------->  PATTERN number:  1
 =>--------------------------->
 => Global parameters and codes ==>
 => Zero-point:    -0.0566   31.0000
 => Background parameters and codes ==>
 => Origin of polynomial at 2theta/TOF/E(KeV):   40.000  
  586.82     -60.569      41.207      0.0000     -9.4890      0.0000    
       41.00       51.00       81.00        0.00       91.00        0.00
 => Displacement peak-shift parameter and code:     0.00    0.00
 => Transparency peak-shift parameter and code:     0.07   21.00

 => Reading Intensity data  =>>

 -> No recognizable heading in input data file X,Y,sigma
    First 6 lines are considered as COMMENTS (except for TSAMP keyword)
 -> COMMENT:   3.000    1643.000                                                                                                                 
 -> COMMENT:   3.020    1571.000                                                                                                                 
 -> COMMENT:   3.040    1569.000                                                                                                                 
 -> COMMENT:   3.060    1619.000                                                                                                                 
 -> COMMENT:   3.080    1554.000                                                                                                                 
 -> COMMENT:   3.100    1531.000                                                                                                                 
 ==> Angular range, step and number of points:
     2Thmin:       3.120000  2Thmax:     150.000000  Step:       0.020004  No. of points:   7345
 --------------------------------------------------------------------------------
 => Phase  No. 1
      O3 Y2                                                                 
 --------------------------------------------------------------------------------
 =>-------> Pattern#  1
 => Crystal Structure Refinement
 => The    7th profile function was selected for phase no.  1
 => Preferred orientation vector:   0.0000  0.0000  1.0000

 =>-------> Data for PHASE: 1
 => Number of atoms:    3
 => Number of distance  constraints:    0
 => Number of angle     constraints:    0

 => Symmetry information on space group: I a -3              
 -> The multiplicity of the general position is:  48
 -> The space group is Centric (-1 at origin)   
 -> Lattice type  I: { 000; 1/2 1/2 1/2 }+                         
 -> Reduced set of symmetry operators:

  No.  IT   Symmetry symbol    Rotation part     Associated Translation
   1: ( 1)   1            -->     ( x, y, z) + {  0.0000  0.0000  0.0000}
   2: ( 4)   2 ( x, 0, 0) -->     ( x,-y,-z) + {  0.5000  0.5000  0.0000}
   3: ( 3)   2 ( 0, y, 0) -->     (-x, y,-z) + {  0.0000  0.5000  0.5000}
   4: ( 2)   2 ( 0, 0, z) -->     (-x,-y, z) + {  0.5000  0.0000  0.5000}
   5: ( 9)  3- ( x, x, x) -->     ( y, z, x) + {  0.0000  0.0000  0.0000}
   6: (12)  3- (-x, x,-x) -->     (-y,-z, x) + {  0.5000  0.0000  0.5000}
   7: (11)  3- (-x,-x, x) -->     ( y,-z,-x) + {  0.5000  0.5000  0.0000}
   8: (10)  3- ( x,-x,-x) -->     (-y, z,-x) + {  0.0000  0.5000  0.5000}
   9: ( 5)  3+ ( x, x, x) -->     ( z, x, y) + {  0.0000  0.0000  0.0000}
  10: ( 8)  3+ (-x,-x, x) -->     (-z, x,-y) + {  0.0000  0.5000  0.5000}
  11: ( 7)  3+ ( x,-x,-x) -->     (-z,-x, y) + {  0.5000  0.0000  0.5000}
  12: ( 6)  3+ (-x, x,-x) -->     ( z,-x,-y) + {  0.5000  0.5000  0.0000}


        Information on Space Group: 
        --------------------------- 

 =>   Number of Space group: 206
 =>  Hermann-Mauguin Symbol: I a -3
 =>             Hall Symbol: -I 2b 2c 3
 =>            Setting Type: IT (Generated from Hermann-Mauguin symbol)
 =>          Crystal System: Cubic
 =>              Laue Class: m-3
 =>             Point Group: m-3
 =>         Bravais Lattice: I
 =>          Lattice Symbol: cI
 =>  Reduced Number of S.O.:  12
 =>    General multiplicity:  48
 =>          Centrosymmetry: Centric (-1 at origin)
 =>  Generators (exc. -1&L):   3
 =>         Asymmetric unit:  0.000 <= x <=  0.500
                              0.000 <= y <=  0.500
                              0.000 <= z <=  0.250

 => List of S.O. without inversion and lattice centring translations
 => SYMM(  1): x,y,z                               => SYMM(  2): x+1/2,-y+1/2,-z
 => SYMM(  3): -x,y+1/2,-z+1/2                     => SYMM(  4): -x+1/2,-y,z+1/2
 => SYMM(  5): y,z,x                               => SYMM(  6): -y+1/2,-z,x+1/2
 => SYMM(  7): y+1/2,-z+1/2,-x                     => SYMM(  8): -y,z+1/2,-x+1/2
 => SYMM(  9): z,x,y                               => SYMM( 10): -z,x+1/2,-y+1/2
 => SYMM( 11): -z+1/2,-x,y+1/2                     => SYMM( 12): z+1/2,-x+1/2,-y


 => Initial parameters ==>
 Atom    Ntyp                  X         Y         Z         B         occ.         in  fin  Spc  Mult
                             B11       B22       B33       B12       B13       B23
 Y1     Y                  0.25000   0.25000   0.25000   0.62887   0.16667           0    0    0    8
                 Codes:    0.00000   0.00000   0.00000 171.00000   0.00000
                 Betas:    0.00000   0.00000   0.00000   0.00000   0.00000   0.00000
                 Codes:    0.00000   0.00000   0.00000   0.00000   0.00000   0.00000
 Y2     Y                  0.96730   0.00000   0.25000   0.64526   0.50000           0    0    0   24
                 Codes:    0.00000   0.00000   0.00000 181.00000   0.00000
                 Betas:    0.00000   0.00000   0.00000   0.00000   0.00000   0.00000
                 Codes:    0.00000   0.00000   0.00000   0.00000   0.00000   0.00000
 O1     O                  0.39150   0.15380   0.38000   0.00639   1.00000           0    0    0   48
                 Codes:    0.00000   0.00000   0.00000 191.00000 211.00000
                 Betas:    0.00000   0.00000   0.00000   0.00000   0.00000   0.00000
                 Codes:    0.00000   0.00000   0.00000   0.00000   0.00000   0.00000

 => IT IS ASSUMED THAT THE FIRST GIVEN SITE IS FULLY OCCUPIED 
    OR THE FIRST AND SECOND ATOMS ARE IN THE SAME SITE WITH TOTAL FULL OCCUPATION
  (If this is not the case, change the order of atoms to obtain correct values for the content of the unit cell)
    The given occupation factors have been obtained mutiplying m/M by   1.0000
      -> Atom: Y   ,  Chemical element: Y   Atomic Mass:    88.9059
      -> Atom: Y   ,  Chemical element: Y   Atomic Mass:    88.9059
      -> Atom: O   ,  Chemical element: O   Atomic Mass:    15.9994
 => The given value of ATZ is       3613.05 the program has calculated:        3613.05
    The value of ATZ given in the input PCR file will be used for quantitative analysis
 => The chemical content of the unit cell is: 
       8.0000 Y    +  23.9995 Y    +  47.9990 O      
 => The normalized site occupation numbers in % are: 
     100.0000 Y1     :       99.9980 Y2     :       99.9980 O1       
 => The density (volumic mass) of the compound is:    5.032 g/cm3

 =>-------> PROFILE PARAMETERS FOR PATTERN:  1

 => Overall scale factor:   0.102070E-03
 => ETA (p-Voigt) OR M (Pearson VII):   0.0000
 => Overall temperature factor:     -0.29018
 => Halfwidth U,V,W:      0.01595    -0.02268     0.01052
 => X and Y parameters:       0.0235      0.0424
 => Direct cell parameters:   10.6040  10.6040  10.6040  90.0000  90.0000  90.0000
 => Preferred orientation parameters:   1.0000  0.0000
 => Asymmetry parameters     :      0.00000    -0.00975     0.00000     0.07044
 => Strain parameters        :      0.00000     0.00000     0.00000
 => Size   parameters        :     -0.00000     0.00000
 => Further shape parameters (S_L and D_L):   0.00000   0.00000
    S_L is source width/detector distance
    D_L is detector width/detector distance

 ==> CODEWORDS FOR PROFILE PARAMETERS of PATTERN#  1

 => Overall scale factor:   11.000
 => ETA (p-Voigt) OR M (Pearson VII):    0.000
 => Overall temperature factor:  161.000
 => Halfwidth U,V,W:  111.000 101.000  71.000
 => X and Y parameters:  151.000 141.000
 => Direct cell parameters:   61.000  61.000  61.000   0.000   0.000   0.000
 => Preferred orientation parameters:    0.000   0.000
 => Asymmetry parameters     :    0.000 121.000   0.000 131.000
 => Strain parameters        :    0.000   0.000   0.000
 => Size   parameters        :  201.000   0.000

 => Cell constraints according to Laue symmetry: m-3  

        Metric information:
        -------------------

 => Direct cell parameters:

         a =      10.6040      b =      10.6040      c =      10.6040
     alpha =       90.000   beta =       90.000  gamma =       90.000
                        Direct Cell Volume =    1192.3491

 => Reciprocal cell parameters:

         a*=     0.094304      b*=     0.094304      c*=     0.094304
     alpha*=       90.000   beta*=       90.000  gamma*=       90.000
                    Reciprocal Cell Volume =   0.00083868

 => Direct and Reciprocal Metric Tensors:

                   GD                                       GR
    112.4438      0.0000      0.0000          0.008893    0.000000    0.000000
      0.0000    112.4438      0.0000          0.000000    0.008893    0.000000
      0.0000      0.0000    112.4438          0.000000    0.000000    0.008893

 =>  Cartesian frame: x // a; y is in the ab-plane; z is x ^ y   

     Crystal_to_Orthonormal_Matrix              Orthonormal_to_Crystal Matrix
              Cr_Orth_cel                               Orth_Cr_cel  
     10.6040      0.0000      0.0000          0.094304   -0.000000   -0.000000
      0.0000     10.6040      0.0000          0.000000    0.094304   -0.000000
      0.0000      0.0000     10.6040          0.000000    0.000000    0.094304

     Busing-Levy B-matrix: Hc=B.H            Inverse of the Busing-Levy B-matrix
                BL_M                                      BL_Minv  
    0.094304    0.000000    0.000000           10.6040     -0.0000     -0.0000
    0.000000    0.094304   -0.000000            0.0000     10.6040      0.0000
    0.000000    0.000000    0.094304            0.0000      0.0000     10.6040

 => Laue symmetry m-3   will be used to generate HKL for pattern#   1
 => Reflections generated between S(1/d)min:  0.0353 A-1 and S(1/d)max:  1.2585 A-1
 =>                                    dmax: 28.3647 A   and      dmin:  0.7946 A
 => The number of reflections generated is:    211
 => The max. scatt. variable (gen.ref.) is:       151.5728
 => Scattering coefficients from internal table


 => X-ray scattering coeff. (A1, B1, A2,...C, f(0), Z, Dfp,Dfpp)

 Y      17.7760   1.4029  10.2946  12.8006   5.7263   0.1256   3.2659 104.3540   1.9121  38.9749  39.0000  -0.3860   2.0250
 O       3.0485  13.2771   2.2868   5.7011   1.5463   0.3239   0.8670  32.9089   0.2508   7.9994   8.0000   0.0470   0.0320

     --------------------------------------------------------------
      SYMBOLIC NAMES AND INITIAL VALUES OF PARAMETERS TO BE VARIED:
     --------------------------------------------------------------

      ->  Parameter number    1   -> Symbolic Name:       Scale_ph1_pat1    0.10207000E-03
      ->  Parameter number    2   -> Symbolic Name:           SySin_pat1    0.71939997E-01
      ->  Parameter number    3   -> Symbolic Name:            Zero_pat1   -0.56600001E-01
      ->  Parameter number    4   -> Symbolic Name:           Bck_0_pat1     586.81897    
      ->  Parameter number    5   -> Symbolic Name:           Bck_1_pat1    -60.569000    
      ->  Parameter number    6   -> Symbolic Name:      Cell_A_ph1_pat1     10.603953    
      ->  Parameter number    7   -> Symbolic Name:      W-Cagl_ph1_pat1    0.10523000E-01
      ->  Parameter number    8   -> Symbolic Name:           Bck_2_pat1     41.207001    
      ->  Parameter number    9   -> Symbolic Name:           Bck_4_pat1    -9.4890003    
      ->  Parameter number   10   -> Symbolic Name:      V-Cagl_ph1_pat1   -0.22682000E-01
      ->  Parameter number   11   -> Symbolic Name:      U-Cagl_ph1_pat1    0.15954001E-01
      ->  Parameter number   12   -> Symbolic Name:       Asym2_ph1_pat1   -0.97500002E-02
      ->  Parameter number   13   -> Symbolic Name:       Asym4_ph1_pat1    0.70440002E-01
      ->  Parameter number   14   -> Symbolic Name:       Y-cos_ph1_pat1    0.42431001E-01
      ->  Parameter number   15   -> Symbolic Name:       X-tan_ph1_pat1    0.23521001E-01
      ->  Parameter number   16   -> Symbolic Name:       Bover_ph1_pat1   -0.29018000    
      ->  Parameter number   17   -> Symbolic Name:          Biso_Y1_ph1    0.62887001    
      ->  Parameter number   18   -> Symbolic Name:          Biso_Y2_ph1    0.64525998    
      ->  Parameter number   19   -> Symbolic Name:          Biso_O1_ph1    0.63900002E-02
      ->  Parameter number   20   -> Symbolic Name:      G-Size_ph1_pat1   -0.10000000E-05
      ->  Parameter number   21   -> Symbolic Name:           Occ_O1_ph1     1.0000000    
  
 
 => No optimization for routine tasks
 ++++++++++++++++++++++++++++++++++++++++++++++++++++++++++++++++++++++++++++++++++++++++++++++++++++++++++++++++++++++++

 => CYCLE No.:    1
 ---------------------------------------------------------------------------------------
 => Phase  1 Name: O3 Y2                                                                 
 ---------------------------------------------------------------------------------------
 => New parameters, shifts, and standard deviations

 Atom        x       dx      sx       y       dy      sy       z       dz      sz       B       dB      sB      occ.    docc.   socc.

 Y1       0.25000 0.00000 0.00000  0.25000 0.00000 0.00000  0.25000 0.00000 0.00000  0.62217-0.00670 1.00000  0.16667 0.00000 0.00000
 Y2       0.96730 0.00000 0.00000  0.00000 0.00000 0.00000  0.25000 0.00000 0.00000  0.62217-0.02309 1.00000  0.50000 0.00000 0.00000
 O1       0.39150 0.00000 0.00000  0.15380 0.00000 0.00000  0.38000 0.00000 0.00000  0.87213 0.86574 1.00000  1.07027 0.07027 0.00674

 Atom         B11      DB11      SB11       B22      DB22      SB22       B33      DB33      SB33
              B12      DB12      SB12       B13      DB13      SB13       B23      DB23      SB23
 Y1      0.000000  0.000000  0.000000  0.000000  0.000000  0.000000  0.000000  0.000000  0.000000
         0.000000  0.000000  0.000000  0.000000  0.000000  0.000000  0.000000  0.000000  0.000000
 Y2      0.000000  0.000000  0.000000  0.000000  0.000000  0.000000  0.000000  0.000000  0.000000
         0.000000  0.000000  0.000000  0.000000  0.000000  0.000000  0.000000  0.000000  0.000000
 O1      0.000000  0.000000  0.000000  0.000000  0.000000  0.000000  0.000000  0.000000  0.000000
         0.000000  0.000000  0.000000  0.000000  0.000000  0.000000  0.000000  0.000000  0.000000

 ==> PROFILE PARAMETERS FOR PATTERN#  1

 => Overall scale factor:      0.000102118     0.000000048     0.000000235
 => Eta(p-Voigt) or m(Pearson VII):   0.000000  0.000000  0.000000
 => Overall tem. factor:    -0.265049    0.025131    4.004564
 => Halfwidth parameters: 
         0.015495   -0.000459    0.054337
        -0.022277    0.000405    0.000854
         0.010151   -0.000372    0.054352
 => Cell parameters: 
       10.603954    0.000001    0.000060
       10.603954    0.000001    0.000060
       10.603954    0.000001    0.000060
       90.000000    0.000000    0.000000
       90.000000    0.000000    0.000000
       90.000000    0.000000    0.000000
 => Preferred orientation: 
         1.000000    0.000000    0.000000
         0.000000    0.000000    0.000000
 => Asymmetry parameters: 
         0.000000    0.000000    0.000000
        -0.009472    0.000278    0.007890
         0.000000    0.000000    0.000000
         0.070093   -0.000347    0.017562
 => X and Y parameters: 
         0.023072   -0.000449    0.002405
         0.042724    0.000293    0.000881
 => Strain parameters: 
         0.000000    0.000000    0.000000
         0.000000    0.000000    0.000000
         0.000000    0.000000    0.000000
 => Size   parameters (G,L): 
         0.000318    0.000319    0.027179
         0.000000    0.000000    0.000000
 => Further shape parameters (S_L and D_L): 
       0.000000  0.000000  0.000000
       0.000000  0.000000  0.000000

 ==> GLOBAL PARAMETERS FOR PATTERN#  1


 => Zero-point:    -0.0566   -0.0000    0.0006
 => Background Polynomial Parameters ==>
       587.31     0.49329      1.3254    
      -60.688    -0.11904      3.4500    
       39.141     -2.0656      6.5539    
       0.0000      0.0000      0.0000    
      -6.4029      3.0861      2.6022    
       0.0000      0.0000      0.0000    

 => Cos( theta)-shift parameter :   0.0000  0.0000  0.0000
 => Sin(2theta)-shift parameter :   0.0720  0.0001  0.0016

 ==> RELIABILITY FACTORS WITH ALL NON-EXCLUDED POINTS FOR PATTERN:  1

 => R-Factors:   3.64      4.86     Chi2:  2.85     DW-Stat.:  0.8778   Patt#:  1
 => Expected :            2.88                                1.9123
 => Deviance : 0.116E+05     Dev*:   2.905    
 => GoF-index:  1.7         Sqrt(Residual/N)
 => N-P+C:  3978

 =>    SumYdif       SumYobs      SumYcal      SumwYobsSQ     Residual    Condition
     0.1746E+06    0.4798E+07    0.4786E+07    0.4798E+07    0.1134E+05    0.3897E+18


 => Conventional Rietveld Rp,Rwp,Re and Chi2:   6.97      7.42      4.40      2.851    
 => (Values obtained using Ynet, but true sigma(y))
 =>  SumYnet, Sum(w Ynet**2):     0.2505E+07    0.2058E+07


 ==> RELIABILITY FACTORS FOR POINTS WITH BRAGG CONTRIBUTIONS FOR PATTERN:  1

 => R-Factors:   3.53      4.68     Chi2:  2.90     DW-Stat.:  1.0306   Patt#:
 => Expected :            2.75                                1.9053
 => Deviance : 0.977E+04     Dev*:   2.934    
 => GoF-index:  1.7         Sqrt(Residual/N)
 => N-P+C:  3329

 =>    SumYdif       SumYobs      SumYcal      SumwYobsSQ     Residual    Condition
     0.1556E+06    0.4409E+07    0.4401E+07    0.4409E+07     9661.        0.3897E+18


 => Conventional Rietveld Rp,Rwp,Re and Chi2:   6.22      6.85      4.02      2.902    
 => (Values obtained using Ynet, but true sigma(y))
 =>  SumYnet, Sum(w Ynet**2):     0.2500E+07    0.2056E+07


 => Global user-weigthed Chi2 (Bragg contrib.):   3.41    

 => ---------> Pattern#  1
 => Phase:  1
 =>    Bragg R-factor:  2.92    
 =>    RF-factor     :  2.21    
 ++++++++++++++++++++++++++++++++++++++++++++++++++++++++++++++++++++++++++++++++++++++++++++++++++++++++++++++++++++++++

 => CYCLE No.:    2
 ---------------------------------------------------------------------------------------
 => Phase  1 Name: O3 Y2                                                                 
 ---------------------------------------------------------------------------------------
 => New parameters, shifts, and standard deviations

 Atom        x       dx      sx       y       dy      sy       z       dz      sz       B       dB      sB      occ.    docc.   socc.

 Y1       0.25000 0.00000 0.00000  0.25000 0.00000 0.00000  0.25000 0.00000 0.00000  0.65155 0.02939 1.00000  0.16667 0.00000 0.00000
 Y2       0.96730 0.00000 0.00000  0.00000 0.00000 0.00000  0.25000 0.00000 0.00000  0.63623 0.01406 1.00000  0.50000 0.00000 0.00000
 O1       0.39150 0.00000 0.00000  0.15380 0.00000 0.00000  0.38000 0.00000 0.00000  0.96299 0.09086 1.00000  1.07529 0.00502 0.00734

 Atom         B11      DB11      SB11       B22      DB22      SB22       B33      DB33      SB33
              B12      DB12      SB12       B13      DB13      SB13       B23      DB23      SB23
 Y1      0.000000  0.000000  0.000000  0.000000  0.000000  0.000000  0.000000  0.000000  0.000000
         0.000000  0.000000  0.000000  0.000000  0.000000  0.000000  0.000000  0.000000  0.000000
 Y2      0.000000  0.000000  0.000000  0.000000  0.000000  0.000000  0.000000  0.000000  0.000000
         0.000000  0.000000  0.000000  0.000000  0.000000  0.000000  0.000000  0.000000  0.000000
 O1      0.000000  0.000000  0.000000  0.000000  0.000000  0.000000  0.000000  0.000000  0.000000
         0.000000  0.000000  0.000000  0.000000  0.000000  0.000000  0.000000  0.000000  0.000000

 ==> PROFILE PARAMETERS FOR PATTERN#  1

 => Overall scale factor:      0.000102138     0.000000020     0.000000233
 => Eta(p-Voigt) or m(Pearson VII):   0.000000  0.000000  0.000000
 => Overall tem. factor:    -0.283400   -0.018351    7.166877
 => Halfwidth parameters: 
         0.015460   -0.000034    0.058626
        -0.022473   -0.000197    0.000860
         0.010114   -0.000037    0.058623
 => Cell parameters: 
       10.603959    0.000005    0.000060
       10.603959    0.000005    0.000060
       10.603959    0.000005    0.000060
       90.000000    0.000000    0.000000
       90.000000    0.000000    0.000000
       90.000000    0.000000    0.000000
 => Preferred orientation: 
         1.000000    0.000000    0.000000
         0.000000    0.000000    0.000000
 => Asymmetry parameters: 
         0.000000    0.000000    0.000000
        -0.008642    0.000829    0.007799
         0.000000    0.000000    0.000000
         0.069037   -0.001056    0.017350
 => X and Y parameters: 
         0.022949   -0.000123    0.002420
         0.042693   -0.000031    0.000882
 => Strain parameters: 
         0.000000    0.000000    0.000000
         0.000000    0.000000    0.000000
         0.000000    0.000000    0.000000
 => Size   parameters (G,L): 
         0.000350    0.000032    0.029309
         0.000000    0.000000    0.000000
 => Further shape parameters (S_L and D_L): 
       0.000000  0.000000  0.000000
       0.000000  0.000000  0.000000

 ==> GLOBAL PARAMETERS FOR PATTERN#  1


 => Zero-point:    -0.0567   -0.0000    0.0006
 => Background Polynomial Parameters ==>
       587.28    -0.27778E-01  1.3092    
      -60.705    -0.17115E-01  3.4096    
       38.027     -1.1142      6.4738    
       0.0000      0.0000      0.0000    
      -6.3916     0.11304E-01  2.5670    
       0.0000      0.0000      0.0000    

 => Cos( theta)-shift parameter :   0.0000  0.0000  0.0000
 => Sin(2theta)-shift parameter :   0.0722  0.0002  0.0016

 ==> RELIABILITY FACTORS WITH ALL NON-EXCLUDED POINTS FOR PATTERN:  1

 => R-Factors:   3.58      4.80     Chi2:  2.78     DW-Stat.:  0.9005   Patt#:  1
 => Expected :            2.88                                1.9123
 => Deviance : 0.113E+05     Dev*:   2.828    
 => GoF-index:  1.7         Sqrt(Residual/N)
 => N-P+C:  3978

 =>    SumYdif       SumYobs      SumYcal      SumwYobsSQ     Residual    Condition
     0.1716E+06    0.4798E+07    0.4785E+07    0.4798E+07    0.1106E+05    0.9910E+18


 => Conventional Rietveld Rp,Rwp,Re and Chi2:   6.87      7.34      4.40      2.781    
 => (Values obtained using Ynet, but true sigma(y))
 =>  SumYnet, Sum(w Ynet**2):     0.2499E+07    0.2055E+07


 ==> RELIABILITY FACTORS FOR POINTS WITH BRAGG CONTRIBUTIONS FOR PATTERN:  1

 => R-Factors:   3.46      4.61     Chi2:  2.82     DW-Stat.:  1.0610   Patt#:
 => Expected :            2.75                                1.9053
 => Deviance : 0.947E+04     Dev*:   2.845    
 => GoF-index:  1.7         Sqrt(Residual/N)
 => N-P+C:  3329

 =>    SumYdif       SumYobs      SumYcal      SumwYobsSQ     Residual    Condition
     0.1526E+06    0.4409E+07    0.4400E+07    0.4409E+07     9387.        0.9910E+18


 => Conventional Rietveld Rp,Rwp,Re and Chi2:   6.12      6.76      4.03      2.820    
 => (Values obtained using Ynet, but true sigma(y))
 =>  SumYnet, Sum(w Ynet**2):     0.2494E+07    0.2053E+07


 => Global user-weigthed Chi2 (Bragg contrib.):   3.32    

 => ---------> Pattern#  1
 => Phase:  1
 =>    Bragg R-factor:  2.79    
 =>    RF-factor     :  2.22    
 ++++++++++++++++++++++++++++++++++++++++++++++++++++++++++++++++++++++++++++++++++++++++++++++++++++++++++++++++++++++++

 => CYCLE No.:    3
 ---------------------------------------------------------------------------------------
 => Phase  1 Name: O3 Y2                                                                 
 ---------------------------------------------------------------------------------------
 => New parameters, shifts, and standard deviations

 Atom        x       dx      sx       y       dy      sy       z       dz      sz       B       dB      sB      occ.    docc.   socc.

 Y1       0.25000 0.00000 0.00000  0.25000 0.00000 0.00000  0.25000 0.00000 0.00000  0.63764-0.01391 1.00000  0.16667 0.00000 0.00000
 Y2       0.96730 0.00000 0.00000  0.00000 0.00000 0.00000  0.25000 0.00000 0.00000  0.62276-0.01347 1.00000  0.50000 0.00000 0.00000
 O1       0.39150 0.00000 0.00000  0.15380 0.00000 0.00000  0.38000 0.00000 0.00000  0.93487-0.02812 1.00000  1.07527-0.00002 0.00736

 Atom         B11      DB11      SB11       B22      DB22      SB22       B33      DB33      SB33
              B12      DB12      SB12       B13      DB13      SB13       B23      DB23      SB23
 Y1      0.000000  0.000000  0.000000  0.000000  0.000000  0.000000  0.000000  0.000000  0.000000
         0.000000  0.000000  0.000000  0.000000  0.000000  0.000000  0.000000  0.000000  0.000000
 Y2      0.000000  0.000000  0.000000  0.000000  0.000000  0.000000  0.000000  0.000000  0.000000
         0.000000  0.000000  0.000000  0.000000  0.000000  0.000000  0.000000  0.000000  0.000000
 O1      0.000000  0.000000  0.000000  0.000000  0.000000  0.000000  0.000000  0.000000  0.000000
         0.000000  0.000000  0.000000  0.000000  0.000000  0.000000  0.000000  0.000000  0.000000

 ==> PROFILE PARAMETERS FOR PATTERN#  1

 => Overall scale factor:      0.000102148     0.000000009     0.000000232
 => Eta(p-Voigt) or m(Pearson VII):   0.000000  0.000000  0.000000
 => Overall tem. factor:    -0.273481    0.009919    4.526957
 => Halfwidth parameters: 
         0.015445   -0.000016    0.016010
        -0.022354    0.000119    0.000845
         0.010105   -0.000009    0.016002
 => Cell parameters: 
       10.603962    0.000003    0.000059
       10.603962    0.000003    0.000059
       10.603962    0.000003    0.000059
       90.000000    0.000000    0.000000
       90.000000    0.000000    0.000000
       90.000000    0.000000    0.000000
 => Preferred orientation: 
         1.000000    0.000000    0.000000
         0.000000    0.000000    0.000000
 => Asymmetry parameters: 
         0.000000    0.000000    0.000000
        -0.008999   -0.000357    0.007763
         0.000000    0.000000    0.000000
         0.069416    0.000379    0.017273
 => X and Y parameters: 
         0.022734   -0.000215    0.002378
         0.042737    0.000044    0.000870
 => Strain parameters: 
         0.000000    0.000000    0.000000
         0.000000    0.000000    0.000000
         0.000000    0.000000    0.000000
 => Size   parameters (G,L): 
         0.000340   -0.000010    0.008001
         0.000000    0.000000    0.000000
 => Further shape parameters (S_L and D_L): 
       0.000000  0.000000  0.000000
       0.000000  0.000000  0.000000

 ==> GLOBAL PARAMETERS FOR PATTERN#  1


 => Zero-point:    -0.0567   -0.0000    0.0006
 => Background Polynomial Parameters ==>
       587.30     0.19064E-01  1.3047    
      -60.660     0.44873E-01  3.3977    
       37.438    -0.58939      6.4527    
       0.0000      0.0000      0.0000    
      -6.3535     0.38130E-01  2.5583    
       0.0000      0.0000      0.0000    

 => Cos( theta)-shift parameter :   0.0000  0.0000  0.0000
 => Sin(2theta)-shift parameter :   0.0722  0.0000  0.0016

 ==> RELIABILITY FACTORS WITH ALL NON-EXCLUDED POINTS FOR PATTERN:  1

 => R-Factors:   3.57      4.79     Chi2:  2.76     DW-Stat.:  0.9055   Patt#:  1
 => Expected :            2.88                                1.9123
 => Deviance : 0.112E+05     Dev*:   2.815    
 => GoF-index:  1.7         Sqrt(Residual/N)
 => N-P+C:  3978

 =>    SumYdif       SumYobs      SumYcal      SumwYobsSQ     Residual    Condition
     0.1714E+06    0.4798E+07    0.4782E+07    0.4798E+07    0.1099E+05    0.4053E+18


 => Conventional Rietveld Rp,Rwp,Re and Chi2:   6.85      7.31      4.40      2.763    
 => (Values obtained using Ynet, but true sigma(y))
 =>  SumYnet, Sum(w Ynet**2):     0.2502E+07    0.2056E+07


 ==> RELIABILITY FACTORS FOR POINTS WITH BRAGG CONTRIBUTIONS FOR PATTERN:  1

 => R-Factors:   3.46      4.60     Chi2:  2.80     DW-Stat.:  1.0680   Patt#:
 => Expected :            2.75                                1.9053
 => Deviance : 0.942E+04     Dev*:   2.830    
 => GoF-index:  1.7         Sqrt(Residual/N)
 => N-P+C:  3329

 =>    SumYdif       SumYobs      SumYcal      SumwYobsSQ     Residual    Condition
     0.1525E+06    0.4409E+07    0.4398E+07    0.4409E+07     9320.        0.4053E+18


 => Conventional Rietveld Rp,Rwp,Re and Chi2:   6.11      6.74      4.03      2.800    
 => (Values obtained using Ynet, but true sigma(y))
 =>  SumYnet, Sum(w Ynet**2):     0.2497E+07    0.2054E+07


 => Global user-weigthed Chi2 (Bragg contrib.):   3.30    

 => ---------> Pattern#  1
 => Phase:  1
 =>    Bragg R-factor:  2.76    
 =>    RF-factor     :  2.17    
 ++++++++++++++++++++++++++++++++++++++++++++++++++++++++++++++++++++++++++++++++++++++++++++++++++++++++++++++++++++++++

 => CYCLE No.:    4
 ---------------------------------------------------------------------------------------
 => Phase  1 Name: O3 Y2                                                                 
 ---------------------------------------------------------------------------------------
 => New parameters, shifts, and standard deviations

 Atom        x       dx      sx       y       dy      sy       z       dz      sz       B       dB      sB      occ.    docc.   socc.

 Y1       0.25000 0.00000 0.00000  0.25000 0.00000 0.00000  0.25000 0.00000 0.00000  0.57923-0.05841 1.00000  0.16667 0.00000 0.00000
 Y2       0.96730 0.00000 0.00000  0.00000 0.00000 0.00000  0.25000 0.00000 0.00000  0.56455-0.05821 1.00000  0.50000 0.00000 0.00000
 O1       0.39150 0.00000 0.00000  0.15380 0.00000 0.00000  0.38000 0.00000 0.00000  0.83197-0.10290 1.00000  1.07526-0.00001 0.00734

 Atom         B11      DB11      SB11       B22      DB22      SB22       B33      DB33      SB33
              B12      DB12      SB12       B13      DB13      SB13       B23      DB23      SB23
 Y1      0.000000  0.000000  0.000000  0.000000  0.000000  0.000000  0.000000  0.000000  0.000000
         0.000000  0.000000  0.000000  0.000000  0.000000  0.000000  0.000000  0.000000  0.000000
 Y2      0.000000  0.000000  0.000000  0.000000  0.000000  0.000000  0.000000  0.000000  0.000000
         0.000000  0.000000  0.000000  0.000000  0.000000  0.000000  0.000000  0.000000  0.000000
 O1      0.000000  0.000000  0.000000  0.000000  0.000000  0.000000  0.000000  0.000000  0.000000
         0.000000  0.000000  0.000000  0.000000  0.000000  0.000000  0.000000  0.000000  0.000000

 ==> PROFILE PARAMETERS FOR PATTERN#  1

 => Overall scale factor:      0.000102145    -0.000000002     0.000000232
 => Eta(p-Voigt) or m(Pearson VII):   0.000000  0.000000  0.000000
 => Overall tem. factor:    -0.170791    0.102691   31.930241
 => Halfwidth parameters: 
         0.015431   -0.000014    0.016389
        -0.022394   -0.000040    0.000846
         0.010092   -0.000013    0.016384
 => Cell parameters: 
       10.603965    0.000003    0.000059
       10.603965    0.000003    0.000059
       10.603965    0.000003    0.000059
       90.000000    0.000000    0.000000
       90.000000    0.000000    0.000000
       90.000000    0.000000    0.000000
 => Preferred orientation: 
         1.000000    0.000000    0.000000
         0.000000    0.000000    0.000000
 => Asymmetry parameters: 
         0.000000    0.000000    0.000000
        -0.009112   -0.000112    0.007755
         0.000000    0.000000    0.000000
         0.069160   -0.000256    0.017255
 => X and Y parameters: 
         0.022670   -0.000064    0.002382
         0.042753    0.000016    0.000871
 => Strain parameters: 
         0.000000    0.000000    0.000000
         0.000000    0.000000    0.000000
         0.000000    0.000000    0.000000
 => Size   parameters (G,L): 
         0.000345    0.000005    0.008193
         0.000000    0.000000    0.000000
 => Further shape parameters (S_L and D_L): 
       0.000000  0.000000  0.000000
       0.000000  0.000000  0.000000

 ==> GLOBAL PARAMETERS FOR PATTERN#  1


 => Zero-point:    -0.0567   -0.0000    0.0006
 => Background Polynomial Parameters ==>
       587.30    -0.44345E-02  1.3042    
      -60.677    -0.16745E-01  3.3964    
       37.152    -0.28542      6.4498    
       0.0000      0.0000      0.0000    
      -6.3644    -0.10905E-01  2.5573    
       0.0000      0.0000      0.0000    

 => Cos( theta)-shift parameter :   0.0000  0.0000  0.0000
 => Sin(2theta)-shift parameter :   0.0722  0.0000  0.0016

 ==> RELIABILITY FACTORS WITH ALL NON-EXCLUDED POINTS FOR PATTERN:  1

 => R-Factors:   3.57      4.78     Chi2:  2.76     DW-Stat.:  0.9058   Patt#:  1
 => Expected :            2.88                                1.9123
 => Deviance : 0.112E+05     Dev*:   2.812    
 => GoF-index:  1.7         Sqrt(Residual/N)
 => N-P+C:  3978

 =>    SumYdif       SumYobs      SumYcal      SumwYobsSQ     Residual    Condition
     0.1713E+06    0.4798E+07    0.4783E+07    0.4798E+07    0.1098E+05    0.2013E+20


 => Conventional Rietveld Rp,Rwp,Re and Chi2:   6.85      7.31      4.40      2.761    
 => (Values obtained using Ynet, but true sigma(y))
 =>  SumYnet, Sum(w Ynet**2):     0.2503E+07    0.2056E+07


 ==> RELIABILITY FACTORS FOR POINTS WITH BRAGG CONTRIBUTIONS FOR PATTERN:  1

 => R-Factors:   3.46      4.60     Chi2:  2.80     DW-Stat.:  1.0685   Patt#:
 => Expected :            2.75                                1.9053
 => Deviance : 0.941E+04     Dev*:   2.826    
 => GoF-index:  1.7         Sqrt(Residual/N)
 => N-P+C:  3329

 =>    SumYdif       SumYobs      SumYcal      SumwYobsSQ     Residual    Condition
     0.1524E+06    0.4409E+07    0.4398E+07    0.4409E+07     9310.        0.2013E+20


 => Conventional Rietveld Rp,Rwp,Re and Chi2:   6.10      6.73      4.03      2.797    
 => (Values obtained using Ynet, but true sigma(y))
 =>  SumYnet, Sum(w Ynet**2):     0.2498E+07    0.2055E+07


 => Global user-weigthed Chi2 (Bragg contrib.):   3.30    

 => ---------> Pattern#  1
 => Phase:  1
 =>    Bragg R-factor:  2.74    
 =>    RF-factor     :  2.16    


   Standard deviations have to be multiplied by: 2.2638
   (correlated residuals) See references:
  -J.F.Berar & P.Lelann, J. Appl. Cryst. 24, 1-5 (1991) 
  -J.F.Berar, Acc. in Pow. Diff. II,NIST Sp.Pub. 846, 63(1992) 

 ++++++++++++++++++++++++++++++++++++++++++++++++++++++++++++++++++++++++++++++++++++++++++++++++++++++++++++++++++++++++

 => CYCLE No.:    4
 =>  Convergence reached at this CYCLE !!!!
 =>  Parameter shifts set to zero
 ---------------------------------------------------------------------------------------
 => Phase  1 Name: O3 Y2                                                                 
 ---------------------------------------------------------------------------------------
 => New parameters, shifts, and standard deviations

 Atom        x       dx      sx       y       dy      sy       z       dz      sz       B       dB      sB      occ.    docc.   socc.

 Y1       0.25000 0.00000 0.00000  0.25000 0.00000 0.00000  0.25000 0.00000 0.00000  0.57923 0.00000 1.00000  0.16667 0.00000 0.00000
 Y2       0.96730 0.00000 0.00000  0.00000 0.00000 0.00000  0.25000 0.00000 0.00000  0.56455 0.00000 1.00000  0.50000 0.00000 0.00000
 O1       0.39150 0.00000 0.00000  0.15380 0.00000 0.00000  0.38000 0.00000 0.00000  0.83197 0.00000 1.00000  1.07526 0.00000 0.00734

 Atom         B11      DB11      SB11       B22      DB22      SB22       B33      DB33      SB33
              B12      DB12      SB12       B13      DB13      SB13       B23      DB23      SB23
 Y1      0.000000  0.000000  0.000000  0.000000  0.000000  0.000000  0.000000  0.000000  0.000000
         0.000000  0.000000  0.000000  0.000000  0.000000  0.000000  0.000000  0.000000  0.000000

    U-Eigen Value (A**2) ----      Eigen vector(Orth. syst.)
        0.00000          ----    0.93753   -0.21290    0.27515
        0.00000          ----    0.15653    0.96445    0.21291
        0.00000          ----   -0.31070   -0.15653    0.93753

    Isotropic temperature factor Uequiv(A**2):   0.0000
    Isotropic temperature factor Bequiv(A**2):   0.0000

     R.M.S. in ANGSTROMS ------       Angles with A, B, C
        0.00000          ----     20.359    102.293     74.029
        0.00000          ----     80.994     15.323     77.707
        0.00000          ----    108.101     99.006     20.359
 
 Y2      0.000000  0.000000  0.000000  0.000000  0.000000  0.000000  0.000000  0.000000  0.000000
         0.000000  0.000000  0.000000  0.000000  0.000000  0.000000  0.000000  0.000000  0.000000

    U-Eigen Value (A**2) ----      Eigen vector(Orth. syst.)
        0.00000          ----    0.93753   -0.21290    0.27515
        0.00000          ----    0.15653    0.96445    0.21291
        0.00000          ----   -0.31070   -0.15653    0.93753

    Isotropic temperature factor Uequiv(A**2):   0.0000
    Isotropic temperature factor Bequiv(A**2):   0.0000

     R.M.S. in ANGSTROMS ------       Angles with A, B, C
        0.00000          ----     20.359    102.293     74.029
        0.00000          ----     80.994     15.323     77.707
        0.00000          ----    108.101     99.006     20.359
