Repository: DataForgeSci/RAPID

<div align="center">
<pre>
████████████╗╗    ██████████╗╗  ████████████╗╗  ████╗╗████████████╗╗
████████████╗╗    ██████████╗╗  ████████████╗╗  ████╗╗████████████╗╗
  ████╔╔════████╗╗████╔╔════████╗╗████╔╔════████╗╗████║║████╔╔════████╗╗
  ████╔╔════████╗╗████╔╔════████╗╗████╔╔════████╗╗████║║████╔╔════████╗╗
  ████████████╔╔╝╝██████████████║║████████████╔╔╝╝████║║████║║    ████║║
  ████████████╔╔╝╝██████████████║║████████████╔╔╝╝████║║████║║    ████║║
  ████╔╔════████╗╗████╔╔════████║║████╔╔══════╝╝  ████║║████║║    ████║║
  ████╔╔════████╗╗████╔╔════████║║████╔╔══════╝╝  ████║║████║║    ████║║
  ████║║    ████║║████║║    ████║║████║║          ████║║████████████╔╔╝╝
  ████║║    ████║║████║║    ████║║████║║          ████║║████████████╔╔╝╝
╚╚══╝╝    ╚╚══╝╝╚╚══╝╝    ╚╚══╝╝╚╚══╝╝          ╚╚══╝╝╚╚══════════╝╝
</pre>

</div>

# `RAPID` — Rietveld Analysis Pipeline with Intelligent Deep-learning

RAPID automates Rietveld refinement of powder X-ray diffraction (XRD) data using convolutional neural networks. A CNN predicts crystallographic and profile parameters from a diffraction pattern in a single forward pass (~2 ms), then initializes automated FullProf refinement. The three-stage pipeline covers data augmentation, CNN training, and automated refinement.

## Usage

1. **Data Augmentation**: Place `.cif` and `.dat` files in `dat_vestacif_files/`, configure `inputs.txt`, run `data_augmentation.bat`
2. **CNN Training**: Configure `CNN/macro_inputs/ML_inputs_1.txt`, run `CNN/train_CNN_macro.bat`
3. **XRD Analysis**: Run `xrd_analysis.bat` to identify unknown materials and perform automated refinement

For detailed usage instructions, input file formats, and configuration options, refer to **RAPID_manual.pdf**.

File: dat_vestacif_files/reference_pcr_format/CeO2.pcr
COMM   CeO2_.pcr
! Current global Chi2 (Bragg contrib.) =      22.51    
NPATT      1       1 <- Flags for patterns (1:refined, 0: excluded)
W_PAT   1.000
!Nph Dum Ias Nre Cry Opt Aut
   1   0   0   0   0   0   1
!Job Npr Nba Nex Nsc Nor Iwg Ilo Res Ste Uni Cor Anm Int
   0   7   0   2   0   1   0   0   0   0   0   0   0   0  !-> Patt#: 1
!
!File names of data(patterns) files
CeO2_.dat
!
!Mat Pcr NLI Rpa Sym Sho
   0   1   0  -1   0   0
!Ipr Ppl Ioc Ls1 Ls2 Ls3 Prf Ins Hkl Fou Ana
   0   0   1   0   4   0   3  10   0   0   0  !-> Patt#: 1
!
! Lambda1  Lambda2    Ratio    Bkpos    Wdt    Cthm     muR   AsyLim   Rpolarz  2nd-muR -> Patt# 1
 1.540560 1.544390  0.50000   25.000 15.0000  0.9100  0.0000   60.00    0.0000  0.0000
!
!NCY  Eps  R_at  R_an  R_pr  R_gl
 20  0.10  1.00  1.00  1.00  1.00
!     Thmin       Step       Thmax    PSD    Sent0  -> Patt#: 1
    25.1243   0.025006   142.9743   0.000   0.000
!
! Excluded regions (LowT  HighT) for Pattern#  1
        1.00       20.00
      100.00      160.00
! 
!
      15    !Number of refined parameters
!
!  Zero    Code    SyCos    Code   SySin    Code  Lambda     Code MORE ->Patt# 1
 -0.01853   61.0  0.00000    0.0  0.00000    0.0 0.000000    0.00   0
!   Background coefficients/codes  for Pattern#  1  (Polynomial of 6th degree)
      34.336     -49.096      36.256     -11.104       1.225       0.000
       11.00       21.00       31.00       41.00       51.00        0.00
!-------------------------------------------------------------------------------
!  Data for PHASE number:   1  ==> Current R_Bragg for Pattern#  1:   4.7220
!-------------------------------------------------------------------------------
CeO2
!
!Nat Dis Ang Jbt Isy Str Furth        ATZ     Nvk More
   2   0   0   0   0   0   0        688.2855   0   0
!Contributions (0/1) of this phase to the  1 patterns
 1
!Irf Npr Jtyp  Nsp_Ref Ph_Shift for Pattern#  1
   0   7    0      0      0
! Pr1    Pr2    Pr3   Brind.   Rmua   Rmub   Rmuc     for Pattern#  1
  0.000  0.000  1.000  1.000  1.000  1.000  1.000
!
!
F m -3 m                 <--Space group symbol
!Atom   Typ       X        Y        Z     Biso       Occ     In Fin N_t Spc /Codes
Ce     Ce      0.00000  0.00000  0.00000  0.03955   0.02083   0   0   0    0  
                  0.00     0.00     0.00    91.00      0.00
O      O       0.25000  0.25000  0.25000  0.84938   0.04167   0   0   0    0  
                  0.00     0.00     0.00   101.00      0.00
!-------> Profile Parameters for Pattern #   1  ----> Phase #   1
!  Scale          Shape1      Bov      Str1      Str2      Str3   Strain-Model
 0.6440065E-03   0.00000   0.00000   0.00000   0.00000   0.00000       0
      81.00000     0.000     0.000     0.000     0.000     0.000
!       U            V            W             X            Y         GauSiz      LorSiz    Size-Model
     0.021570    -0.039708     0.019679     0.074836     0.000000     0.000000     0.000000       0
       111.00       121.00       131.00       141.00         0.00         0.00         0.00
!     a          b         c        alpha      beta       gamma      #Cell Info
   5.411425   5.411425   5.411425  90.000000  90.000000  90.000000   
   71.00000   71.00000   71.00000    0.00000    0.00000    0.00000
!  Pref1    Pref2      Asy1     Asy2     Asy3     Asy4      S_L      D_L
  1.00000  0.00000  0.00000  0.07236  0.00000  0.00000  0.00000  0.00000
     0.00     0.00     0.00   151.00     0.00     0.00     0.00     0.00
!  2Th1/TOF1    2Th2/TOF2  Pattern to plot
      25.124     100.000       1

File: dat_vestacif_files/reference_pcr_format/pbso4.pcr
COMM PbSO4 D1A(ILL),Rietveld Round Robin, R.J. Hill,JApC 25,589(1992)
! Current global Chi2 (Bragg contrib.) =      4.202    
! Files => DAT-file: pbso4.dat,  PCR-file: pbso4
!Job Npr Nph Nba Nex Nsc Nor Dum Iwg Ilo Ias Res Ste Nre Cry Uni Cor Opt Aut
   1   7   1   0   2   0   0   0   0   0   0   0   0   0   0   0   0   1   1
!
!Ipr Ppl Ioc Mat Pcr Ls1 Ls2 Ls3 NLI Prf Ins Rpa Sym Hkl Fou Sho Ana
   0   0   1   0   1   0   4   0   0   1   6  -1   1   0   0   1   1
!
! Lambda1  Lambda2    Ratio    Bkpos    Wdt    Cthm     muR   AsyLim   Rpolarz  2nd-muR -> Patt# 1
 1.912000 1.912000  1.00000   70.000  6.0000  0.0000  0.0000  160.00    0.0000  0.0000
!
!NCY  Eps  R_at  R_an  R_pr  R_gl     Thmin       Step       Thmax    PSD    Sent0
 15  0.10  1.00  1.00  1.00  1.00     10.0000   0.050000   155.4500   0.000   0.000
!
! Excluded regions (LowT  HighT) for Pattern#  1
        0.00       10.00
      154.00      180.00
! 
!
      34    !Number of refined parameters
!
!  Zero    Code    SyCos    Code   SySin    Code  Lambda     Code MORE ->Patt# 1
 -0.08796   81.0  0.00000    0.0  0.00000    0.0 0.000000    0.00   0
!   Background coefficients/codes  for Pattern#  1  (Polynomial of 6th degree)
     207.880      40.365      44.014     -20.712     -39.305       7.353
       21.00       31.00       41.00       51.00       61.00       71.00
!-------------------------------------------------------------------------------
!  Data for PHASE number:   1  ==> Current R_Bragg for Pattern#  1:   0.0000
!-------------------------------------------------------------------------------
PbSO4                       VARY xyz b          BKG blue
!
!Nat Dis Ang Pr1 Pr2 Pr3 Jbt Irf Isy Str Furth       ATZ    Nvk Npr More
   5   0   0 0.0 0.0 1.0   0   0   0   0   0       1213.030   0   7   1
!
!Jvi Jdi Hel Sol Mom Ter  Brind   RMua    RMub    RMuc   Jtyp  Nsp_Ref Ph_Shift N_Domains
   0   3   0   0   0   0  1.0000  0.0000  0.0000  0.0000    1      0      0      0
!
! Max_dst(dist) (angles)  Bond-Valence Calc.
      3.5000      0.0000        BVS
!  N_cations   N_anions     Tolerance(%) / Name or cations/ and Anions
       2           1               20.00
PB+2 S+6 
O-2 
!
!
P n m a                  <--Space group symbol
!Atom   Typ       X        Y        Z     Biso       Occ     In Fin N_t Spc /Codes
Pb     PB      0.18749  0.25000  0.16719  1.41625   0.50000   0   0   0    1  #color cyan
                171.00     0.00   181.00   321.00      0.00
S      S       0.06541  0.25000  0.68340  0.41995   0.50000   0   0   0    2  #radius 0.5  color green
                191.00     0.00   201.00   311.00      0.00
O1     O       0.90767  0.25000  0.59529  1.98744   0.50000   0   0   0    3  #conn S O 0 2.2
                211.00     0.00   221.00   301.00      0.00
O2     O       0.19376  0.25000  0.54321  1.47123   0.50000   0   0   0    3  
                231.00     0.00   241.00   291.00      0.00
O3     O       0.08103  0.02708  0.80905  1.32148   1.00000   0   0   0    3  
                251.00   261.00   271.00   281.00      0.00
!-------> Profile Parameters for Pattern #   1  ----> Phase #   1
!  Scale          Shape1      Bov      Str1      Str2      Str3   Strain-Model
  1.480724       0.00000   0.00000   0.00000   0.00000   0.00000       0
      11.00000     0.000     0.000     0.000     0.000     0.000
!       U            V            W             X            Y         GauSiz      LorSiz    Size-Model
     0.155621    -0.455924     0.419110     0.000000     0.091739     0.000000     0.000000       0
       121.00       131.00       141.00         0.00       151.00         0.00         0.00
!     a          b         c        alpha      beta       gamma      #Cell Info
   8.478844   5.396727   6.958402  90.000000  90.000000  90.000000   #box -0.25 1.25 -0.15 1.15 -0.15 1.15
   91.00000  101.00000  111.00000    0.00000    0.00000    0.00000
!  Pref1    Pref2      Asy1     Asy2     Asy3     Asy4      S_L      D_L
  0.00000  0.00000  0.37392  0.03717 -0.32821  0.00000  0.00000  0.00000
     0.00     0.00   161.00   331.00   341.00     0.00     0.00     0.00
!  2Th1/TOF1    2Th2/TOF2  Pattern to plot
      10.000     154.000       1
