Repository: DataForgeSci/RAPID

<div align="center">
<pre>
████████████╗╗    ██████████╗╗  ████████████╗╗  ████╗╗████████████╗╗
████████████╗╗    ██████████╗╗  ████████████╗╗  ████╗╗████████████╗╗
  ████╔╔════████╗╗████╔╔════████╗╗████╔╔════████╗╗████║║████╔╔════████╗╗
  ████╔╔════████╗╗████╔╔════████╗╗████╔╔════████╗╗████║║████╔╔════████╗╗
  ████████████╔╔╝╝██████████████║║████████████╔╔╝╝████║║████║║    ████║║
  ████████████╔╔╝╝██████████████║║████████████╔╔╝╝████║║████║║    ████║║
  ████╔╔════████╗╗████╔╔════████║║████╔╔══════╝╝  ████║║████║║    ████║║
  ████╔╔════████╗╗████╔╔════████║║████╔╔══════╝╝  ████║║████║║    ████║║
  ████║║    ████║║████║║    ████║║████║║          ████║║████████████╔╔╝╝
  ████║║    ████║║████║║    ████║║████║║          ████║║████████████╔╔╝╝
╚╚══╝╝    ╚╚══╝╝╚╚══╝╝    ╚╚══╝╝╚╚══╝╝          ╚╚══╝╝╚╚══════════╝╝
</pre>

</div>

# `RAPID` — Rietveld Analysis Pipeline with Intelligent Deep-learning

RAPID automates Rietveld refinement of powder X-ray diffraction (XRD) data using convolutional neural networks. A CNN predicts crystallographic and profile parameters from a diffraction pattern in a single forward pass (~2 ms), then initializes automated FullProf refinement. The three-stage pipeline covers data augmentation, CNN training, and automated refinement.

## Usage

1. **Data Augmentation**: Place `.cif` and `.dat` files in `dat_vestacif_files/`, configure `inputs.txt`, run `data_augmentation.bat`
2. **CNN Training**: Configure `CNN/macro_inputs/ML_inputs_1.txt`, run `CNN/train_CNN_macro.bat`
3. **XRD Analysis**: Run `xrd_analysis.bat` to identify unknown materials and perform automated refinement

For detailed usage instructions, input file formats, and configuration options, refer to **RAPID_manual.pdf**.

File: dat_vestacif_files/reference_pcr_format/tbbaco.pcr
COMM Tb2BaCoO5 Measured at RT in U. La Laguna Dept. Fisica Fundamental
! Current global Chi2 (Bragg contrib.) =      8.660    
! Files => DAT-file: tbbaco.dat,  PCR-file: tbbaco
!Job Npr Nph Nba Nex Nsc Nor Dum Iwg Ilo Ias Res Ste Nre Cry Uni Cor Opt Aut
   0   5   1   0   2   0   0   0   0   0   0   0   0   0   0   0   0   0   1
!
!Ipr Ppl Ioc Mat Pcr Ls1 Ls2 Ls3 NLI Prf Ins Rpa Sym Hkl Fou Sho Ana
   0   0   1   0   1   0   4   0   0   1   0  -1   0   0   4   0   0
!
! Lambda1  Lambda2    Ratio    Bkpos    Wdt    Cthm     muR   AsyLim   Rpolarz  2nd-muR -> Patt# 1
 1.540560 1.544330  0.50000   25.000 15.0000  0.9100  0.0000   40.00    0.0000  0.0000
!
!NCY  Eps  R_at  R_an  R_pr  R_gl     Thmin       Step       Thmax    PSD    Sent0
  5  0.10  1.00  1.00  1.00  1.00     15.0000   0.020000   120.0400   0.000   0.000
!
! Excluded regions (LowT  HighT) for Pattern#  1
        0.00       15.00
      130.00      180.50
! 
!
      22    !Number of refined parameters
!
!  Zero    Code    SyCos    Code   SySin    Code  Lambda     Code MORE ->Patt# 1
 -0.02084   21.0  0.00000    0.0  0.00000    0.0 0.000000    0.00   0
!   Background coefficients/codes  for Pattern#  1  (Polynomial of 6th degree)
     285.357    -387.421     386.157    -197.968      48.493      -4.443
       61.00       71.00       81.00       91.00      101.00      111.00
!-------------------------------------------------------------------------------
!  Data for PHASE number:   1  ==> Current R_Bragg for Pattern#  1:  11.6375
!-------------------------------------------------------------------------------
Tb2BaCoO5
!
!Nat Dis Ang Pr1 Pr2 Pr3 Jbt Irf Isy Str Furth       ATZ    Nvk Npr More
   5   0   0 0.0 0.0 1.0   0   0   0   0   0       1188.242   0   5   0
!
!
I m m m                  <--Space group symbol
!Atom   Typ       X        Y        Z     Biso       Occ     In Fin N_t Spc /Codes
Ba     BA      0.50000  0.50000  0.00000  0.03045   0.12500   0   0   0    0  #nodisplay
                  0.00     0.00     0.00   171.00      0.00
Tb     TB      0.50000  0.00000  0.20343  0.03045   0.25000   0   0   0    0  #color green
                  0.00     0.00   141.00   171.00      0.00
Co     CO      0.00000  0.00000  0.00000  0.03045   0.12500   0   0   0    0  #color blue
                  0.00     0.00     0.00   171.00      0.00
O1     O       0.00000  0.23424  0.14820  0.03045   0.50000   0   0   0    0  #conn Co O 0 2.3
                  0.00   161.00   151.00   171.00      0.00
O2     O       0.50000  0.00000  0.00000  0.03045   0.12500   0   0   0    0  
                  0.00     0.00     0.00   171.00      0.00
!-------> Profile Parameters for Pattern #   1  ----> Phase #   1
!  Scale          Shape1      Bov      Str1      Str2      Str3   Strain-Model
 0.4335053E-03   0.54011   0.00000   0.00000   0.00000   0.00000       0
      11.00000   121.000     0.000     0.000     0.000     0.000
!       U            V            W             X            Y         GauSiz      LorSiz    Size-Model
     0.026944    -0.027494     0.016703     0.006065     0.000000     0.000000     0.000000       0
       201.00       221.00       131.00       211.00         0.00         0.00         0.00
!     a          b         c        alpha      beta       gamma      #Cell Info
   3.755968   5.823809  11.551772  90.000000  90.000000  90.000000   #multiple box -0.5 1.5 -0.25 1.25 -0.15 1.15
   31.00000   41.00000   51.00000    0.00000    0.00000    0.00000
!  Pref1    Pref2      Asy1     Asy2     Asy3     Asy4  
  0.00000  0.00000  0.09981  0.05520  0.00000  0.00000
     0.00     0.00     0.00     0.00     0.00     0.00
!  2Th1/TOF1    2Th2/TOF2  Pattern to plot
      15.000     120.040       1
