Repository: DataForgeSci/RAPID

<div align="center">
<pre>
████████████╗╗    ██████████╗╗  ████████████╗╗  ████╗╗████████████╗╗
████████████╗╗    ██████████╗╗  ████████████╗╗  ████╗╗████████████╗╗
  ████╔╔════████╗╗████╔╔════████╗╗████╔╔════████╗╗████║║████╔╔════████╗╗
  ████╔╔════████╗╗████╔╔════████╗╗████╔╔════████╗╗████║║████╔╔════████╗╗
  ████████████╔╔╝╝██████████████║║████████████╔╔╝╝████║║████║║    ████║║
  ████████████╔╔╝╝██████████████║║████████████╔╔╝╝████║║████║║    ████║║
  ████╔╔════████╗╗████╔╔════████║║████╔╔══════╝╝  ████║║████║║    ████║║
  ████╔╔════████╗╗████╔╔════████║║████╔╔══════╝╝  ████║║████║║    ████║║
  ████║║    ████║║████║║    ████║║████║║          ████║║████████████╔╔╝╝
  ████║║    ████║║████║║    ████║║████║║          ████║║████████████╔╔╝╝
╚╚══╝╝    ╚╚══╝╝╚╚══╝╝    ╚╚══╝╝╚╚══╝╝          ╚╚══╝╝╚╚══════════╝╝
</pre>

</div>

# `RAPID` — Rietveld Analysis Pipeline with Intelligent Deep-learning

RAPID automates Rietveld refinement of powder X-ray diffraction (XRD) data using convolutional neural networks. A CNN predicts crystallographic and profile parameters from a diffraction pattern in a single forward pass (~2 ms), then initializes automated FullProf refinement. The three-stage pipeline covers data augmentation, CNN training, and automated refinement.

## Usage

1. **Data Augmentation**: Place `.cif` and `.dat` files in `dat_vestacif_files/`, configure `inputs.txt`, run `data_augmentation.bat`
2. **CNN Training**: Configure `CNN/macro_inputs/ML_inputs_1.txt`, run `CNN/train_CNN_macro.bat`
3. **XRD Analysis**: Run `xrd_analysis.bat` to identify unknown materials and perform automated refinement

For detailed usage instructions, input file formats, and configuration options, refer to **RAPID_manual.pdf**.

File: dat_vestacif_files/tbbaco_vesta.cif

#======================================================================
# CRYSTAL DATA
#----------------------------------------------------------------------
data_VESTA_phase_1

_chemical_name_common                  'Tb2BaCoO5 '
_cell_length_a                         3.75597(6)
_cell_length_b                         5.82380(10)
_cell_length_c                         11.5518(2)
_cell_angle_alpha                      90.000000
_cell_angle_beta                       90.000000
_cell_angle_gamma                      90.000000
_cell_volume                           252.683843
_space_group_name_H-M_alt              'I m m m'
_space_group_IT_number                 71

loop_
_space_group_symop_operation_xyz
   'x, y, z'
   '-x, -y, -z'
   '-x, -y, z'
   'x, y, -z'
   '-x, y, -z'
   'x, -y, z'
   'x, -y, -z'
   '-x, y, z'
   'x+1/2, y+1/2, z+1/2'
   '-x+1/2, -y+1/2, -z+1/2'
   '-x+1/2, -y+1/2, z+1/2'
   'x+1/2, y+1/2, -z+1/2'
   '-x+1/2, y+1/2, -z+1/2'
   'x+1/2, -y+1/2, z+1/2'
   'x+1/2, -y+1/2, -z+1/2'
   '-x+1/2, y+1/2, z+1/2'

loop_
   _atom_site_label
   _atom_site_occupancy
   _atom_site_fract_x
   _atom_site_fract_y
   _atom_site_fract_z
   _atom_site_adp_type
   _atom_site_U_iso_or_equiv
   _atom_site_type_symbol
   Ba         1.0     0.500000     0.500000     0.000000    Uiso  0.002500 Ba
   Tb         1.0     0.500000     0.000000     0.20342(11) Uiso -0.001200 Tb
   Co         1.0     0.000000     0.000000     0.000000    Uiso -0.001500 Co
   O1         1.0     0.000000     0.2340(15)   0.1480(8)   Uiso  0.006000 O
   O2         1.0     0.500000     0.000000     0.000000    Uiso  0.006000 O
